Repository: cpct-mk/ferrodata

# Example Data

This directory contains sample raw AixACCT `.dat` files used by the notebook and quick-start examples:
- PUND example
- DHM example
- Fatigue example

These files are intended for parser/plot validation and user familiarization.

File: examples/[example data]Fatigue.dat (part 6 of 28)
PtsPerDecade: 3
Waveform: Default Treatment
Measurement Status: 512
Cycles [n]	Measurement Status [1]	1-PM Px [uC/cm2]	1-PM Pr+ [uC/cm2]	1-PM Pr- [uC/cm2]	1-PM Prrel+ [uC/cm2]	1-PM Prrel- [uC/cm2]	1-PM Psw [uC/cm2]	1-PM Pnsw [uC/cm2]	1-PM dPsw [uC/cm2]	1-PM Wloss [uJ/cm2]	1-PM Rav [Ohm]	1-PM Vmax+ [V]	1-PM Vmax- [V]	1-PM Pvmax+ [uC/cm2]	1-PM Pvmax- [uC/cm2]	1-PM Ipk+ [A]	1-PM Ipk- [A]	1-PM Vc+ [V]	1-PM Vc- [V]	
Number Of Ceramic Layers: 1
Current Range: 5 (1mA)
Voltage Monitor Range: passive monitor
Pund Frequency [Hz]: 5000
Pund Amplitude [V]: 20
Write Pulse Time [s]: 0.0001
Write Pulse Rise Time [s]: 5e-005
Write Pulse Amplitude [V]: 20
Waveform: 1
Read Pulse Delay [s]: 1
Write Pulse Delay [s]: 1
Settings: OM MON
Pvmax+ [uC/cm2]: 2015.5
Pvmax- [uC/cm2]: -2015.5
Pr+ [uC/cm2]: 315.697
Pr- [uC/cm2]: -362.377
Prrel+ [uC/cm2]: -39.1616
Prrel- [uC/cm2]: -37.6442
Px [uC/cm2]: -43.7553
Pnsw [uC/cm2]: 2054.66
Psw [uC/cm2]: 2053.14
dPsw [uC/cm2]: 1.5174
Vc+ [V]: 1.00183
Rav [Ohm]: 750211
Wloss [uJ/cm2]: 0
Vmax+ [V]: 19.97
Vmax- [V]: -19.9845
Ipk+ [A]: 0.000113035
Ipk- [A]: -0.00011068
Basic System: TFAnalyzer 2000 E
Measure Head: FE 830-2
MeasureHal Profile: default
Program Version: 3.0.56.0
Operator: Unknown
HV Amplifier: FE-Head (Monitored)
Measurement Topology: electrical 3, strain 3
Fatigue Frequency [Hz]: 100000
Fatigue Amplitude [V]: 20
Fatigue Offset [V]: 0
Total Cycles: 100
Measurement Status: 0
Time [s]	V [V]	I [A]	P [uC/cm2]	Time [s]	V [V]	I [A]	P [uC/cm2]	Time [s]	V [V]	I [A]	P [uC/cm2]	Time [s]	V [V]	I [A]	P [uC/cm2]	Time [s]	V [V]	I [A]	P [uC/cm2]	
0.000000e+000	5.812339e-003	-7.018357e-007	-4.375527e+001	1.011000e+000	6.860436e-003	1.446713e-007	-3.916156e+001	2.002000e+000	-2.877486e-002	2.462521e-007	-3.916156e+001	3.004000e+000	-2.982296e-002	5.509947e-007	-3.764425e+001	4.007000e+000	5.812339e-003	-8.372769e-007	-2.266596e+001	
2.220000e-006	5.696885e-001	1.426441e-005	-3.817955e+001	1.011002e+000	5.644480e-001	1.274070e-005	-3.386425e+001	2.002002e+000	-5.874105e-001	-1.505859e-005	-4.525108e+001	3.004002e+000	-5.853144e-001	-1.516018e-005	-4.365024e+001	4.007002e+000	5.675923e-001	1.351948e-005	-1.745217e+001	
4.440000e-006	1.436465e+000	7.131898e-005	-2.995268e+000	1.011004e+000	1.435417e+000	7.189461e-005	9.302673e-001	2.002004e+000	-1.454187e+000	-7.187615e-005	-8.099092e+001	3.004004e+000	-1.456283e+000	-7.119894e-005	-7.915344e+001	4.007004e+000	1.434369e+000	7.121740e-005	1.738411e+001	
6.660000e-006	2.320010e+000	9.370063e-005	6.484613e+001	1.011007e+000	2.320010e+000	9.183831e-005	6.824269e+001	2.002007e+000	-2.337732e+000	-9.337742e-005	-1.489285e+002	3.004007e+000	-2.336684e+000	-9.405463e-005	-1.470910e+002	4.007007e+000	2.320010e+000	9.319272e-005	8.497494e+001	
8.880000e-006	3.205652e+000	9.634173e-005	1.429747e+002	1.011009e+000	3.203556e+000	9.745912e-005	1.460650e+002	2.002009e+000	-3.226519e+000	-9.815172e-005	-2.276683e+002	3.004009e+000	-3.226519e+000	-9.750838e-005	-2.258447e+002	4.007009e+000	3.206700e+000	9.664647e-005	1.630199e+002	
1.110000e-005	4.091294e+000	9.789930e-005	2.228293e+002	1.011011e+000	4.090246e+000	9.722210e-005	2.261006e+002	2.002011e+000	-4.109016e+000	-9.720364e-005	-3.079810e+002	3.004011e+000	-4.105872e+000	-9.872735e-005	-3.065194e+002	4.007011e+000	4.090246e+000	9.722210e-005	2.427215e+002	
1.332000e-005	4.975888e+000	9.766228e-005	3.032268e+002	1.011013e+000	4.974840e+000	9.789930e-005	3.063172e+002	2.002013e+000	-4.993610e+000	-9.781312e-005	-3.881546e+002	3.004013e+000	-4.992562e+000	-9.849033e-005	-3.875978e+002	4.007013e+000	4.975888e+000	9.789930e-005	3.229380e+002	
1.554000e-005	5.865722e+000	9.745912e-005	3.834434e+002	1.011016e+000	5.864674e+000	9.840721e-005	3.870209e+002	2.002016e+000	-5.888685e+000	-9.855805e-005	-4.688849e+002	3.004016e+000	-5.887637e+000	-9.849033e-005	-4.685787e+002	4.007016e+000	5.865722e+000	9.705280e-005	4.030850e+002	
1.776000e-005	6.750316e+000	9.894897e-005	4.641890e+002	1.011018e+000	6.747172e+000	9.898283e-005	4.681702e+002	2.002018e+000	-6.769086e+000	-1.007928e-004	-5.508403e+002	3.004018e+000	-6.765942e+000	-1.010637e-004	-5.506176e+002	4.007018e+000	6.750316e+000	1.003372e-004	4.842342e+002	
1.998000e-005	7.637006e+000	9.759456e-005	5.449902e+002	1.011020e+000	7.635958e+000	9.783158e-005	5.490828e+002	2.002020e+000	-7.651584e+000	-9.838875e-005	-6.327261e+002	3.004020e+000	-7.652632e+000	-9.710206e-005	-6.320857e+002	4.007020e+000	7.634910e+000	9.732368e-005	5.654948e+002	
2.220000e-005	8.521600e+000	9.901669e-005	6.258193e+002	1.011022e+000	8.520552e+000	9.938915e-005	6.301624e+002	2.002022e+000	-8.535130e+000	-9.954000e-005	-7.140968e+002	3.004022e+000	-8.534082e+000	-9.937069e-005	-7.128579e+002	4.007022e+000	8.520552e+000	9.928757e-005	6.463239e+002	
2.442000e-005	9.411435e+000	9.945687e-005	7.074139e+002	1.011024e+000	9.409338e+000	9.966004e-005	7.119937e+002	2.002024e+000	-9.427060e+000	-1.002511e-004	-7.962331e+002	3.004024e+000	-9.426012e+000	-9.930297e-005	-7.945348e+002	4.007024e+000	9.410386e+000	9.905055e-005	7.278629e+002	
2.664000e-005	1.029393e+001	1.007097e-004	7.897047e+002	1.011027e+000	1.029498e+001	9.942301e-005	7.938390e+002	2.002027e+000	-1.030956e+001	-1.003526e-004	-8.787035e+002	3.004027e+000	-1.031061e+001	-9.852419e-005	-8.758638e+002	4.007027e+000	1.029498e+001	9.928757e-005	8.094019e+002	
2.886000e-005	1.118272e+001	1.002357e-004	8.723155e+002	1.011029e+000	1.118377e+001	9.996478e-005	8.758095e+002	2.002029e+000	-1.119520e+001	-1.001495e-004	-9.611322e+002	3.004029e+000	-1.119625e+001	-1.007590e-004	-9.577913e+002	4.007029e+000	1.118062e+001	9.979548e-005	8.912472e+002	
3.108000e-005	1.207150e+001	1.008790e-004	9.549960e+002	1.011031e+000	1.207046e+001	1.006758e-004	9.582951e+002	2.002031e+000	-1.209552e+001	-1.009283e-004	-1.043797e+003	3.004031e+000	-1.209342e+001	-9.981088e-005	-1.040248e+003	4.007031e+000	1.207150e+001	9.996478e-005	9.733708e+002	
3.330000e-005	1.295610e+001	1.013192e-004	1.038122e+003	1.011033e+000	1.295505e+001	1.023689e-004	1.041769e+003	2.002033e+000	-1.297277e+001	-1.026213e-004	-1.127479e+003	3.004033e+000	-1.297068e+001	-1.028922e-004	-1.123581e+003	4.007033e+000	1.295715e+001	1.011837e-004	1.056065e+003	
3.552000e-005	1.384384e+001	1.006758e-004	1.121164e+003	1.011036e+000	1.384384e+001	1.007097e-004	1.125257e+003	2.002036e+000	-1.385841e+001	-1.011653e-004	-1.211258e+003	3.004036e+000	-1.385841e+001	-1.008605e-004	-1.207346e+003	4.007036e+000	1.384384e+001	1.017594e-004	1.139497e+003	
3.774000e-005	1.473053e+001	1.027413e-004	1.204791e+003	1.011038e+000	1.473053e+001	1.032492e-004	1.209107e+003	2.002038e+000	-1.474301e+001	-1.025874e-004	-1.295023e+003	3.004038e+000	-1.474406e+001	-1.027906e-004	-1.291069e+003	4.007038e+000	1.472948e+001	1.022334e-004	1.223361e+003	
3.996000e-005	1.561931e+001	1.038587e-004	1.289727e+003	1.011040e+000	1.561617e+001	1.034185e-004	1.294070e+003	2.002040e+000	-1.563389e+001	-1.039418e-004	-1.379929e+003	3.004040e+000	-1.563494e+001	-1.035355e-004	-1.375892e+003	4.007040e+000	1.561826e+001	1.032831e-004	1.307851e+003	
4.218000e-005	1.650286e+001	1.053486e-004	1.375734e+003	1.011042e+000	1.650391e+001	1.047391e-004	1.379646e+003	2.002042e+000	-1.651534e+001	-1.042466e-004	-1.465518e+003	3.004042e+000	-1.651848e+001	-1.045175e-004	-1.461425e+003	4.007042e+000	1.650391e+001	1.038587e-004	1.393010e+003	
4.440000e-005	1.738955e+001	1.073463e-004	1.463176e+003	1.011044e+000	1.739060e+001	1.072786e-004	1.466809e+003	2.002044e+000	-1.740203e+001	-1.058041e-004	-1.551872e+003	3.004044e+000	-1.740413e+001	-1.052285e-004	-1.547654e+003	4.007044e+000	1.739164e+001	1.069400e-004	1.479671e+003	
4.662000e-005	1.828043e+001	1.089039e-004	1.552078e+003	1.011047e+000	1.828148e+001	1.087346e-004	1.555614e+003	2.002047e+000	-1.830130e+001	-1.068538e-004	-1.639298e+003	3.004047e+000	-1.830130e+001	-1.073279e-004	-1.635039e+003	4.007047e+000	1.828253e+001	1.081928e-004	1.568115e+003	
4.884000e-005	1.916398e+001	1.123576e-004	1.643042e+003	1.011049e+000	1.916607e+001	1.115450e-004	1.646174e+003	2.002049e+000	-1.917960e+001	-1.106800e-004	-1.728729e+003	3.004049e+000	-1.917855e+001	-1.094611e-004	-1.724163e+003	4.007049e+000	1.916502e+001	1.118159e-004	1.658563e+003	
5.106000e-005	1.985991e+001	1.130348e-004	1.735703e+003	1.011051e+000	1.985991e+001	1.130348e-004	1.738501e+003	2.002051e+000	-1.987239e+001	-1.088516e-004	-1.818981e+003	3.004051e+000	-1.987135e+001	-1.099690e-004	-1.814373e+003	4.007051e+000	1.986096e+001	1.117143e-004	1.750458e+003	
5.328000e-005	1.995529e+001	7.131898e-005	1.811493e+003	1.011053e+000	1.995634e+001	7.098038e-005	1.814152e+003	2.002053e+000	-1.996777e+001	-6.798221e-005	-1.891679e+003	3.004053e+000	-1.996987e+001	-6.828696e-005	-1.887656e+003	4.007053e+000	1.995529e+001	6.982913e-005	1.825093e+003	
5.550000e-005	1.995739e+001	2.804554e-005	1.852343e+003	1.011056e+000	1.995739e+001	2.763922e-005	1.854695e+003	2.002055e+000	-1.997301e+001	-2.504738e-005	-1.929924e+003	3.004055e+000	-1.997406e+001	-2.453947e-005	-1.925818e+003	4.007055e+000	1.995948e+001	2.577690e-005	1.864398e+003	
5.772000e-005	1.996158e+001	1.538180e-005	1.870196e+003	1.011058e+000	1.996158e+001	1.575426e-005	1.872535e+003	2.002058e+000	-1.997616e+001	-1.309470e-005	-1.945605e+003	3.004058e+000	-1.997720e+001	-1.458455e-005	-1.941902e+003	4.007058e+000	1.995948e+001	1.616058e-005	1.881639e+003	
5.994000e-005	1.996367e+001	1.429827e-005	1.882398e+003	1.011060e+000	1.996158e+001	1.284228e-005	1.884291e+003	2.002060e+000	-1.997825e+001	-1.150327e-005	-1.955718e+003	3.004060e+000	-1.997825e+001	-1.133396e-005	-1.952558e+003	4.007060e+000	1.996263e+001	1.284228e-005	1.893562e+003	
6.216000e-005	1.996577e+001	1.304544e-005	1.893639e+003	1.011062e+000	1.996053e+001	1.314702e-005	1.894976e+003	2.002062e+000	-1.997930e+001	-1.055518e-005	-1.964786e+003	3.004062e+000	-1.998035e+001	-1.069062e-005	-1.961612e+003	4.007062e+000	1.996472e+001	1.189419e-005	1.903732e+003	
6.438000e-005	1.996367e+001	1.243595e-005	1.904115e+003	1.011064e+000	1.996472e+001	1.192805e-005	1.905284e+003	2.002064e+000	-1.998140e+001	-9.844112e-006	-1.973172e+003	3.004064e+000	-1.998035e+001	-9.877972e-006	-1.970068e+003	4.007064e+000	1.996577e+001	1.074294e-005	1.913038e+003	
6.660000e-005	1.996577e+001	1.175875e-005	1.914062e+003	1.011067e+000	1.996577e+001	1.131856e-005	1.914841e+003	2.002067e+000	-1.998140e+001	-9.065325e-006	-1.980946e+003	3.004067e+000	-1.998244e+001	-9.708670e-006	-1.978120e+003	4.007067e+000	1.996682e+001	1.114926e-005	1.922038e+003	
6.882000e-005	1.996892e+001	1.118312e-005	1.923493e+003	1.011069e+000	1.996682e+001	1.101382e-005	1.924022e+003	2.002069e+000	-1.998140e+001	-8.896024e-006	-1.988330e+003	3.004069e+000	-1.998349e+001	-9.607090e-006	-1.986061e+003	4.007069e+000	1.996682e+001	1.087838e-005	1.931094e+003	
7.104000e-005	1.996787e+001	1.094610e-005	1.932591e+003	1.011071e+000	1.996892e+001	9.659410e-006	1.932521e+003	2.002071e+000	-1.998349e+001	-9.607090e-006	-1.995937e+003	3.004071e+000	-1.998349e+001	-7.947936e-006	-1.993278e+003	4.007071e+000	1.996682e+001	9.964153e-006	1.939662e+003	
7.326000e-005	1.996787e+001	1.070908e-005	1.941494e+003	1.011073e+000	1.996892e+001	1.040434e-005	1.940770e+003	2.002073e+000	-1.998349e+001	-7.744774e-006	-2.003071e+003	3.004073e+000	-1.998349e+001	-7.677054e-006	-1.999702e+003	4.007073e+000	1.996892e+001	9.794851e-006	1.947786e+003	
7.548000e-005	1.996892e+001	1.030276e-005	1.950132e+003	1.011075e+000	1.996682e+001	1.033662e-005	1.949297e+003	2.002075e+000	-1.998244e+001	-7.710914e-006	-2.009425e+003	3.004075e+000	-1.998349e+001	-8.184958e-006	-2.006223e+003	4.007075e+000	1.996682e+001	8.846763e-006	1.955449e+003	
7.770000e-005	1.996892e+001	8.508161e-006	1.957865e+003	1.011078e+000	1.996787e+001	9.049925e-006	1.957267e+003	2.002078e+000	-1.998454e+001	-7.067569e-006	-2.015500e+003	3.004078e+000	-1.998349e+001	-7.406171e-006	-2.012633e+003	4.007078e+000	1.996787e+001	8.237278e-006	1.962473e+003	
7.992000e-005	1.996892e+001	1.020117e-005	1.965557e+003	1.011080e+000	1.996682e+001	9.083785e-006	1.964722e+003	2.002080e+000	-1.998140e+001	-7.507752e-006	-2.021492e+003	3.004080e+000	-1.998140e+001	-7.609333e-006	-2.018806e+003	4.007080e+000	1.996892e+001	8.542021e-006	1.969371e+003	
8.214000e-005	1.996682e+001	8.982205e-006	1.973443e+003	1.011082e+000	1.996787e+001	9.523969e-006	1.972371e+003	2.002082e+000	-1.998244e+001	-6.762826e-006	-2.027359e+003	3.004082e+000	-1.998559e+001	-6.796686e-006	-2.024728e+003	4.007082e+000	1.996787e+001	8.406580e-006	1.976339e+003	
8.436000e-005	1.996996e+001	9.016065e-006	1.980843e+003	1.011084e+000	1.996787e+001	8.745183e-006	1.979882e+003	2.002084e+000	-1.998454e+001	-6.762826e-006	-2.032920e+003	3.004084e+000	-1.998349e+001	-7.067569e-006	-2.030428e+003	4.007084e+000	1.996682e+001	8.914484e-006	1.983460e+003	
8.658000e-005	1.996892e+001	7.526213e-006	1.987643e+003	1.011087e+000	1.996787e+001	8.711322e-006	1.987059e+003	2.002087e+000	-1.998244e+001	-7.406171e-006	-2.038745e+003	3.004087e+000	-1.998349e+001	-7.270730e-006	-2.036323e+003	4.007087e+000	1.996892e+001	8.034117e-006	1.990427e+003	
8.880000e-005	1.996892e+001	9.930292e-006	1.994820e+003	1.011089e+000	1.996996e+001	7.932536e-006	1.993901e+003	2.002089e+000	-1.998349e+001	-6.864407e-006	-2.044612e+003	3.004089e+000	-1.998244e+001	-6.695105e-006	-2.042064e+003	4.007089e+000	1.996682e+001	7.661654e-006	1.996880e+003	
9.102000e-005	1.996787e+001	8.372720e-006	2.002344e+003	1.011091e+000	1.996892e+001	7.864815e-006	2.000396e+003	2.002091e+000	-1.998244e+001	-6.864407e-006	-2.050256e+003	3.004091e+000	-1.998454e+001	-6.017900e-006	-2.047291e+003	4.007091e+000	1.996892e+001	8.271139e-006	2.003430e+003	
9.324000e-005	1.996996e+001	8.338859e-006	2.009215e+003	1.011093e+000	1.997101e+001	8.440440e-006	2.007099e+003	2.002093e+000	-1.998244e+001	-6.796686e-006	-2.055872e+003	3.004093e+000	-1.998349e+001	-6.525804e-006	-2.052448e+003	4.007093e+000	1.996892e+001	7.086029e-006	2.009744e+003	
9.546000e-005	1.996682e+001	7.661654e-006	2.015793e+003	1.011095e+000	1.996996e+001	7.492352e-006	2.013649e+003	2.002095e+000	-1.998349e+001	-7.372311e-006	-2.061697e+003	3.004095e+000	-1.998140e+001	-7.169149e-006	-2.058078e+003	4.007095e+000	1.996996e+001	6.916727e-006	2.015500e+003	
9.768000e-005	1.996892e+001	7.830955e-006	2.022162e+003	1.011098e+000	1.996996e+001	7.390771e-006	2.019768e+003	2.002098e+000	-1.998140e+001	-6.796686e-006	-2.067522e+003	3.004098e+000	-1.998140e+001	-6.322642e-006	-2.063624e+003	4.007098e+000	1.996787e+001	7.119889e-006	2.021271e+003	
9.990000e-005	1.995948e+001	7.593933e-006	2.028503e+003	1.011100e+000	1.995948e+001	7.153749e-006	2.025747e+003	2.002100e+000	-1.997406e+001	-6.187201e-006	-2.072860e+003	3.004100e+000	-1.997406e+001	-6.762826e-006	-2.069004e+003	4.007100e+000	1.995843e+001	7.526213e-006	2.027292e+003	
1.021200e-004	1.942600e+001	-4.020143e-006	2.029972e+003	1.011102e+000	1.942600e+001	-3.275217e-006	2.027342e+003	2.002102e+000	-1.944792e+001	5.494596e-006	-2.073145e+003	3.004102e+000	-1.944792e+001	5.833198e-006	-2.069386e+003	4.007102e+000	1.942600e+001	-4.020143e-006	2.028734e+003	
1.043400e-004	1.854874e+001	-6.588288e-005	2.001235e+003	1.011104e+000	1.854979e+001	-6.567971e-005	1.998993e+003	2.002104e+000	-1.857485e+001	6.563045e-005	-2.043904e+003	3.004104e+000	-1.857590e+001	6.461465e-005	-2.040424e+003	4.007104e+000	1.854665e+001	-6.581516e-005	2.000023e+003	
1.065600e-004	1.767463e+001	-8.823066e-005	1.937877e+003	1.011107e+000	1.767778e+001	-8.812908e-005	1.935761e+003	2.002107e+000	-1.769550e+001	8.912949e-005	-1.980281e+003	3.004107e+000	-1.769864e+001	8.916335e-005	-1.977204e+003	4.007107e+000	1.767358e+001	-8.873857e-005	1.936485e+003	
1.087800e-004	1.678899e+001	-9.503658e-005	1.862534e+003	1.011109e+000	1.678899e+001	-9.527360e-005	1.860362e+003	2.002109e+000	-1.681405e+001	9.515662e-005	-1.904519e+003	3.004109e+000	-1.681300e+001	9.519048e-005	-1.901414e+003	4.007109e+000	1.678899e+001	-9.483342e-005	1.861016e+003	
1.110000e-004	1.590125e+001	-9.672959e-005	1.783696e+003	1.011111e+000	1.590125e+001	-9.544290e-005	1.781956e+003	2.002111e+000	-1.592631e+001	9.600313e-005	-1.825931e+003	3.004111e+000	-1.592736e+001	9.596927e-005	-1.822826e+003	4.007111e+000	1.589915e+001	-9.547676e-005	1.782778e+003	
1.132200e-004	1.501875e+001	-9.679731e-005	1.704135e+003	1.011113e+000	1.501980e+001	-9.801628e-005	1.702423e+003	2.002113e+000	-1.504067e+001	9.735754e-005	-1.746438e+003	3.004113e+000	-1.504172e+001	9.725596e-005	-1.743389e+003	4.007113e+000	1.501666e+001	-9.750838e-005	1.703439e+003	
1.154400e-004	1.413102e+001	-9.781312e-005	1.624129e+003	1.011115e+000	1.413521e+001	-9.764382e-005	1.621985e+003	2.002115e+000	-1.415503e+001	9.695121e-005	-1.666556e+003	3.004115e+000	-1.415188e+001	9.718824e-005	-1.663451e+003	4.007115e+000	1.413102e+001	-9.733908e-005	1.623335e+003	
1.176600e-004	1.324747e+001	-9.811786e-005	1.543579e+003	1.011118e+000	1.324957e+001	-9.788084e-005	1.541603e+003	2.002118e+000	-1.327043e+001	9.871195e-005	-1.586116e+003	3.004118e+000	-1.326834e+001	9.803474e-005	-1.583193e+003	4.007118e+000	1.324747e+001	-9.767768e-005	1.543162e+003	
1.198800e-004	1.235239e+001	-9.954000e-005	1.462320e+003	1.011120e+000	1.235239e+001	-9.937069e-005	1.460510e+003	2.002120e+000	-1.238060e+001	9.823790e-005	-1.505148e+003	3.004120e+000	-1.237745e+001	9.779772e-005	-1.502684e+003	4.007120e+000	1.235135e+001	-9.954000e-005	1.462083e+003	
1.221000e-004	1.147199e+001	-9.859191e-005	1.380866e+003	1.011122e+000	1.147304e+001	-9.710206e-005	1.379738e+003	2.002122e+000	-1.149705e+001	9.857651e-005	-1.424235e+003	3.004122e+000	-1.149600e+001	9.810246e-005	-1.422147e+003	4.007122e+000	1.147199e+001	-9.865963e-005	1.380601e+003	
1.243200e-004	1.058635e+001	-9.920139e-005	1.299551e+003	1.011124e+000	1.058740e+001	-1.003526e-004	1.298562e+003	2.002124e+000	-1.060827e+001	9.861037e-005	-1.343170e+003	3.004124e+000	-1.061036e+001	9.850879e-005	-1.341318e+003	4.007124e+000	1.058740e+001	-9.913367e-005	1.299286e+003	
1.265400e-004	9.697565e+000	-9.916753e-005	1.217999e+003	1.011127e+000	9.698613e+000	-9.886279e-005	1.216663e+003	2.002127e+000	-9.723672e+000	9.938915e-005	-1.261770e+003	3.004127e+000	-9.724720e+000	9.800088e-005	-1.260531e+003	4.007127e+000	9.696517e+000	-9.869349e-005	1.217957e+003	
1.287600e-004	8.816115e+000	-1.004542e-004	1.135932e+003	1.011129e+000	8.814019e+000	-1.001833e-004	1.134833e+003	2.002129e+000	-8.836982e+000	9.925371e-005	-1.180106e+003	3.004129e+000	-8.838030e+000	9.908441e-005	-1.179507e+003	4.007129e+000	8.812971e+000	-1.006235e-004	1.136016e+003	
1.309800e-004	7.924185e+000	-9.933683e-005	1.053796e+003	1.011131e+000	7.925233e+000	-9.913367e-005	1.052891e+003	2.002131e+000	-7.948196e+000	9.827177e-005	-1.098901e+003	3.004131e+000	-7.948196e+000	9.905055e-005	-1.098051e+003	4.007131e+000	7.924185e+000	-9.865963e-005	1.054088e+003	
1.332000e-004	7.040639e+000	-9.991246e-005	9.718825e+002	1.011133e+000	7.040639e+000	-9.937069e-005	9.712839e+002	2.002133e+000	-7.062554e+000	9.952460e-005	-1.017584e+003	3.004133e+000	-7.062554e+000	9.881353e-005	-1.016707e+003	4.007133e+000	7.040639e+000	-1.001156e-004	9.723697e+002	
1.354200e-004	6.143468e+000	-1.006912e-004	8.894121e+002	1.011135e+000	6.143468e+000	-1.008605e-004	8.889666e+002	2.002135e+000	-6.171671e+000	9.918599e-005	-9.358922e+002	3.004135e+000	-6.170623e+000	9.996478e-005	-9.349874e+002	4.007135e+000	6.143468e+000	-1.009283e-004	8.897183e+002	
1.376400e-004	5.267259e+000	-9.984474e-005	8.069695e+002	1.011138e+000	5.267259e+000	-9.821944e-005	8.071226e+002	2.002138e+000	-5.289174e+000	9.969390e-005	-8.541305e+002	3.004138e+000	-5.289174e+000	9.932143e-005	-8.530586e+002	4.007138e+000	5.266211e+000	-9.865963e-005	8.076655e+002	
1.398600e-004	4.377425e+000	-9.909981e-005	7.251812e+002	1.011140e+000	4.378473e+000	-9.937069e-005	7.258911e+002	2.002140e+000	-4.400387e+000	9.979548e-005	-7.721182e+002	3.004140e+000	-4.401435e+000	9.905055e-005	-7.715057e+002	4.007140e+000	4.378473e+000	-9.977702e-005	7.260860e+002	
1.420800e-004	3.488639e+000	-9.913367e-005	6.436852e+002	1.011142e+000	3.486542e+000	-9.977702e-005	6.440193e+002	2.002142e+000	-3.513697e+000	9.938915e-005	-6.902312e+002	3.004142e+000	-3.513697e+000	9.966004e-005	-6.898136e+002	4.007142e+000	3.488639e+000	-9.981088e-005	6.440332e+002	
1.443000e-004	2.606141e+000	-9.994632e-005	5.618412e+002	1.011144e+000	2.602997e+000	-1.000140e-004	5.618829e+002	2.002144e+000	-2.627007e+000	9.982934e-005	-6.083302e+002	3.004144e+000	-2.627007e+000	9.949074e-005	-6.079405e+002	4.007144e+000	2.604045e+000	-1.007928e-004	5.615628e+002	
1.465200e-004	1.718403e+000	-9.954000e-005	4.798301e+002	1.011147e+000	1.717355e+000	-9.930297e-005	4.799415e+002	2.002147e+000	-1.740317e+000	9.938915e-005	-5.264293e+002	3.004147e+000	-1.739269e+000	9.891511e-005	-5.263736e+002	4.007147e+000	1.715258e+000	-9.930297e-005	4.793012e+002	
1.487400e-004	8.338089e-001	-1.002849e-004	3.976799e+002	1.011149e+000	8.327608e-001	-1.004542e-004	3.978191e+002	2.002149e+000	-8.546753e-001	1.000325e-004	-4.444448e+002	3.004149e+000	-8.536272e-001	1.001679e-004	-4.445284e+002	4.007149e+000	8.338089e-001	-9.937069e-005	3.976242e+002	
1.509600e-004	1.158625e-001	-9.913367e-005	3.156967e+002	1.011151e+000	1.158625e-001	-9.930297e-005	3.156967e+002	2.002151e+000	-1.304403e-001	9.959232e-005	-3.623769e+002	3.004151e+000	-1.293922e-001	9.966004e-005	-3.623769e+002	4.007151e+000	1.148144e-001	-9.991246e-005	3.156967e+002	
1.531800e-004	7.908533e-003	-5.914468e-005	2.506267e+002	1.011153e+000	6.860436e-003	-5.928012e-005	2.505014e+002	2.002153e+000	-2.353438e-002	6.000965e-005	-2.967627e+002	3.004153e+000	-2.248628e-002	5.926472e-005	-2.970411e+002	4.007153e+000	5.812339e-003	-5.877222e-005	2.504597e+002	
1.554000e-004	1.619952e-003	-1.434753e-005	2.204132e+002	1.011155e+000	5.718546e-004	-1.421209e-005	2.202880e+002	2.002155e+000	-1.934199e-002	1.382422e-005	-2.664088e+002	3.004155e+000	-2.143818e-002	1.470459e-005	-2.666315e+002	4.007155e+000	-4.762423e-004	-1.448297e-005	2.203436e+002	
1.576200e-004	5.718546e-004	-4.731209e-006	2.125698e+002	1.011158e+000	-4.762423e-004	-3.918562e-006	2.128343e+002	2.002158e+000	-1.410150e-002	3.801582e-006	-2.591626e+002	3.004158e+000	-1.619770e-002	3.429119e-006	-2.591766e+002	4.007158e+000	-1.524339e-003	-3.241357e-006	2.130570e+002	
1.598400e-004	-3.620533e-003	-2.225548e-006	2.097098e+002	1.011160e+000	-5.716727e-003	-1.751504e-006	2.105032e+002	2.002160e+000	-1.200531e-002	1.600663e-006	-2.569417e+002	3.004160e+000	-1.200531e-002	1.973126e-006	-2.569556e+002	4.007160e+000	-4.668630e-003	-2.293269e-006	2.107816e+002	
1.620600e-004	-5.716727e-003	-1.819225e-006	2.080469e+002	1.011162e+000	-5.716727e-003	-1.853085e-006	2.090213e+002	2.002162e+000	-9.909115e-003	9.234577e-007	-2.559040e+002	3.004162e+000	-9.909115e-003	9.234577e-007	-2.557648e+002	4.007162e+000	-4.668630e-003	-2.123968e-006	2.089657e+002	
1.642800e-004	-7.812921e-003	-1.514482e-006	2.066764e+002	1.011164e+000	-7.812921e-003	-9.727180e-007	2.078596e+002	2.002164e+000	-1.095721e-002	9.573180e-007	-2.551308e+002	3.004164e+000	-9.909115e-003	1.634524e-006	-2.547132e+002	4.007164e+000	-7.812921e-003	-2.123968e-006	2.072193e+002	
1.665000e-004	-5.716727e-003	-1.142019e-006	2.055843e+002	1.011167e+000	-8.861018e-003	1.108110e-007	2.075053e+002	2.002166e+000	-8.861018e-003	6.864358e-007	-2.544550e+002	3.004166e+000	-8.861018e-003	1.025039e-006	-2.536198e+002	4.007166e+000	-6.764824e-003	-1.006578e-006	2.059323e+002	
1.687200e-004	-7.812921e-003	-1.277461e-006	2.045896e+002	1.011169e+000	-7.812921e-003	-1.649924e-006	2.068725e+002	2.002169e+000	-7.812921e-003	1.532943e-006	-2.535426e+002	3.004169e+000	-6.764824e-003	1.532943e-006	-2.525682e+002	4.007169e+000	-9.909115e-003	-1.379041e-006	2.049515e+002	
1.709400e-004	-8.861018e-003	-9.388577e-007	2.036784e+002	1.011171e+000	-7.812921e-003	-9.049974e-007	2.058222e+002	2.002171e+000	-5.716727e-003	7.695072e-008	-2.528808e+002	3.004171e+000	-7.812921e-003	7.695072e-008	-2.519064e+002	4.007171e+000	-7.812921e-003	-6.679755e-007	2.041100e+002	
1.731600e-004	-7.812921e-003	-1.311321e-006	2.027534e+002	1.011173e+000	-1.095721e-002	-2.955124e-007	2.053286e+002	2.002173e+000	-6.764824e-003	9.234577e-007	-2.524695e+002	3.004173e+000	-6.764824e-003	6.187152e-007	-2.516204e+002	4.007173e+000	-8.861018e-003	-9.049974e-007	2.034633e+002	
1.753800e-004	-9.909115e-003	-4.309535e-007	2.020371e+002	1.011175e+000	-8.861018e-003	-9.049974e-007	2.048351e+002	2.002175e+000	-5.716727e-003	7.541563e-007	-2.517798e+002	3.004175e+000	-6.764824e-003	1.785316e-007	-2.512926e+002	4.007175e+000	-8.861018e-003	-9.388577e-007	2.027053e+002	
1.776000e-004	-8.861018e-003	-6.002549e-007	2.016132e+002	1.011178e+000	-1.095721e-002	-3.293726e-007	2.043276e+002	2.002178e+000	-5.716727e-003	1.262061e-006	-2.509509e+002	3.004178e+000	-5.716727e-003	2.123918e-007	-2.511319e+002	4.007178e+000	-9.909115e-003	-8.711371e-007	2.019612e+002	
1.798200e-004	-8.861018e-003	-8.372769e-007	2.010222e+002	1.011180e+000	-1.095721e-002	-1.548343e-006	2.035557e+002	2.002180e+000	-6.764824e-003	5.509947e-007	-2.502056e+002	3.004180e+000	-7.812921e-003	1.126619e-006	-2.505814e+002	4.007180e+000	-7.812921e-003	-6.679755e-007	2.013284e+002	
1.820400e-004	-1.095721e-002	-3.632329e-007	2.005286e+002	1.011182e+000	-7.812921e-003	-8.034166e-007	2.025888e+002	2.002182e+000	-5.716727e-003	3.816933e-007	-2.498221e+002	3.004182e+000	-6.764824e-003	8.218769e-007	-2.497804e+002	4.007182e+000	-1.095721e-002	-7.018357e-007	2.007653e+002	
1.842600e-004	-9.909115e-003	-1.142019e-006	1.999098e+002	1.011184e+000	-8.861018e-003	-3.970932e-007	2.020953e+002	2.002184e+000	-5.716727e-003	6.864358e-007	-2.493830e+002	3.004184e+000	-6.764824e-003	2.123918e-007	-2.493552e+002	4.007184e+000	-9.909115e-003	-6.679755e-007	2.002021e+002	
1.864800e-004	-7.812921e-003	-3.632329e-007	1.992910e+002	1.011186e+000	-1.095721e-002	6.187152e-007	2.021864e+002	2.002186e+000	-7.812921e-003	5.509947e-007	-2.488743e+002	3.004186e+000	-4.668630e-003	1.785316e-007	-2.491945e+002	4.007186e+000	-8.861018e-003	-1.175880e-006	1.994441e+002	
1.887000e-004	-8.861018e-003	-2.277918e-007	1.990480e+002	1.011189e+000	-9.909115e-003	-1.006578e-006	2.020270e+002	2.002189e+000	-5.716727e-003	-2.463012e-008	-2.486579e+002	3.004189e+000	-5.716727e-003	-9.235068e-008	-2.491590e+002	4.007189e+000	-8.861018e-003	-9.049974e-007	1.985886e+002	
1.909200e-004	-8.861018e-003	-1.108159e-006	1.984988e+002	1.011191e+000	-8.861018e-003	7.880166e-007	2.019371e+002	2.002191e+000	-7.812921e-003	3.478330e-007	-2.485250e+002	3.004191e+000	-5.716727e-003	2.462521e-007	-2.490958e+002	4.007191e+000	-7.812921e-003	-1.939315e-007	1.981369e+002	
1.931400e-004	-7.812921e-003	-1.600712e-007	1.979774e+002	1.011193e+000	-8.861018e-003	-9.388577e-007	2.018751e+002	2.002193e+000	-6.764824e-003	8.557372e-007	-2.480302e+002	3.004193e+000	-4.668630e-003	-2.463012e-008	-2.490046e+002	4.007193e+000	-8.861018e-003	1.108110e-007	1.981027e+002	
1.953600e-004	-6.764824e-003	-8.372769e-007	1.975674e+002	1.011195e+000	-7.812921e-003	1.108110e-007	2.015347e+002	2.002195e+000	-6.764824e-003	-5.849040e-008	-2.477025e+002	3.004195e+000	-6.764824e-003	6.187152e-007	-2.487604e+002	4.007195e+000	-9.909115e-003	-2.616521e-007	1.980407e+002	
1.975800e-004	-8.861018e-003	-7.695563e-007	1.969068e+002	1.011198e+000	-7.812921e-003	-1.209740e-006	2.010829e+002	2.002198e+000	-6.764824e-003	-4.986741e-007	-2.479315e+002	3.004198e+000	-5.716727e-003	3.478330e-007	-2.483631e+002	4.007198e+000	-8.861018e-003	-5.325343e-007	1.977142e+002	

Data Table [1,9]
Timestamp: 07/10/2025 16:00:20
TableVersion: 4.4.0
Number of pulses: 5
Pulse Sequence: 0XUNDP-
Pulse Points: 90
Monitoring: YES
SampleName: WMO_1-2-2_50IDE_D2
Area [mm2]: 0.00027
Thickness [nm]: 50000
Number Of Ceramic Layers: 1
Current Range: 5 (1mA)
Voltage Monitor Range: passive monitor
Pund Frequency [Hz]: 5000
Pund Amplitude [V]: 20
Write Pulse Time [s]: 0.0001
Write Pulse Rise Time [s]: 5e-005
Write Pulse Amplitude [V]: 20
Waveform: 1
Read Pulse Delay [s]: 1
Write Pulse Delay [s]: 1
Settings: OM MON
Pvmax+ [uC/cm2]: 2013.93
Pvmax- [uC/cm2]: -2013.93
Pr+ [uC/cm2]: 332.455
Pr- [uC/cm2]: -342.779
Prrel+ [uC/cm2]: -16.3711
Prrel- [uC/cm2]: -12.7935
Px [uC/cm2]: -30.4724
Pnsw [uC/cm2]: 2030.3
Psw [uC/cm2]: 2026.72
dPsw [uC/cm2]: 3.5776
Vc+ [V]: 0.693316
Rav [Ohm]: 747590
Wloss [uJ/cm2]: 0
Vmax+ [V]: 19.9721
Vmax- [V]: -19.9856
Ipk+ [A]: 0.000113568
Ipk- [A]: -0.000111163
Basic System: TFAnalyzer 2000 E
Measure Head: FE 830-2
MeasureHal Profile: default
Program Version: 3.0.56.0
Operator: Unknown
HV Amplifier: FE-Head (Monitored)
Measurement Topology: electrical 3, strain 3
Fatigue Frequency [Hz]: 100000
Fatigue Amplitude [V]: 20
Fatigue Offset [V]: 0
Total Cycles: 215
Measurement Status: 0
Time [s]	V [V]	I [A]	P [uC/cm2]	Time [s]	V [V]	I [A]	P [uC/cm2]	Time [s]	V [V]	I [A]	P [uC/cm2]	Time [s]	V [V]	I [A]	P [uC/cm2]	Time [s]	V [V]	I [A]	P [uC/cm2]	
0.000000e+000	6.860436e-003	-7.103918e-007	-3.047236e+001	1.012000e+000	5.812339e-003	6.440195e-007	-1.637105e+001	2.003000e+000	-2.772676e-002	-3.040684e-007	-1.637105e+001	3.012000e+000	-2.877486e-002	-1.686273e-007	-1.279353e+001	4.020000e+000	6.860436e-003	-1.686273e-007	-1.002338e+001	
2.220000e-006	5.654961e-001	1.381567e-005	-2.508463e+001	1.012002e+000	5.665442e-001	1.276600e-005	-1.085805e+001	2.003002e+000	-5.853144e-001	-1.479627e-005	-2.257897e+001	3.012002e+000	-5.874105e-001	-1.469469e-005	-1.890400e+001	4.020002e+000	5.675923e-001	1.235968e-005	-5.011504e+000	
4.440000e-006	1.437513e+000	7.208921e-005	1.023182e+001	1.012004e+000	1.435417e+000	7.181833e-005	2.391551e+001	2.003004e+000	-1.455235e+000	-7.218944e-005	-5.833976e+001	3.012004e+000	-1.453139e+000	-7.046257e-005	-5.391310e+001	4.020004e+000	1.437513e+000	7.198763e-005	2.966461e+001	
6.660000e-006	2.318962e+000	9.274398e-005	7.799658e+001	1.012007e+000	2.318962e+000	9.304873e-005	9.169419e+001	2.003007e+000	-2.336684e+000	-9.345370e-005	-1.264375e+002	3.012007e+000	-2.336684e+000	-9.362300e-005	-1.213705e+002	4.020007e+000	2.318962e+000	9.335347e-005	9.763817e+001	
8.880000e-006	3.205652e+000	9.812777e-005	1.564661e+002	1.012009e+000	3.205652e+000	9.663792e-005	1.696765e+002	2.003009e+000	-3.226519e+000	-9.697517e-005	-2.047249e+002	3.012009e+000	-3.227567e+000	-9.690745e-005	-1.996997e+002	4.020009e+000	3.205652e+000	9.673950e-005	1.757875e+002	
1.110000e-005	4.091294e+000	9.755214e-005	2.369123e+002	1.012011e+000	4.090246e+000	9.761986e-005	2.495380e+002	2.003011e+000	-4.105872e+000	-9.876977e-005	-2.851978e+002	3.012011e+000	-4.106920e+000	-9.738149e-005	-2.795740e+002	4.020011e+000	4.091294e+000	9.731512e-005	2.555655e+002	
1.332000e-005	4.975888e+000	9.809391e-005	3.173445e+002	1.012013e+000	4.975888e+000	9.792461e-005	3.299285e+002	2.003013e+000	-4.994658e+000	-9.772010e-005	-3.659770e+002	3.012013e+000	-4.994658e+000	-9.853274e-005	-3.601165e+002	4.020013e+000	4.975888e+000	9.856795e-005	3.360952e+002	
1.554000e-005	5.864674e+000	9.812777e-005	3.980134e+002	1.012016e+000	5.863626e+000	9.761986e-005	4.103190e+002	2.003016e+000	-5.888685e+000	-9.897293e-005	-4.468397e+002	3.012016e+000	-5.889733e+000	-9.768624e-005	-4.407843e+002	4.020016e+000	5.864674e+000	9.836479e-005	4.170565e+002	
1.776000e-005	6.746124e+000	9.982078e-005	4.793923e+002	1.012018e+000	6.748220e+000	9.917744e-005	4.912246e+002	2.003018e+000	-6.768038e+000	-1.003951e-004	-5.288021e+002	3.012018e+000	-6.768038e+000	-1.009368e-004	-5.224405e+002	4.020018e+000	6.748220e+000	9.954990e-005	4.984214e+002	
1.998000e-005	7.637006e+000	9.894041e-005	5.611052e+002	1.012020e+000	7.635958e+000	9.860181e-005	5.725338e+002	2.003020e+000	-7.651584e+000	-9.805870e-005	-6.103886e+002	3.012020e+000	-7.653680e+000	-9.893907e-005	-6.046117e+002	4.020020e+000	7.633862e+000	9.782303e-005	5.795636e+002	
2.220000e-005	8.519504e+000	9.846637e-005	6.422613e+002	1.012022e+000	8.523696e+000	1.000239e-004	6.541911e+002	2.003022e+000	-8.537226e+000	-9.978557e-005	-6.917246e+002	3.012022e+000	-8.534082e+000	-9.934539e-005	-6.861286e+002	4.020022e+000	8.521600e+000	9.887269e-005	6.604274e+002	
2.442000e-005	9.407242e+000	9.968534e-005	7.237237e+002	1.012024e+000	9.409338e+000	9.826321e-005	7.357091e+002	2.003024e+000	-9.426012e+000	-1.001242e-004	-7.739097e+002	3.012024e+000	-9.426012e+000	-9.978557e-005	-7.679936e+002	4.020024e+000	9.408290e+000	9.982078e-005	7.421125e+002	
2.664000e-005	1.029393e+001	1.004303e-004	8.059935e+002	1.012027e+000	1.029498e+001	9.965148e-005	8.170741e+002	2.003027e+000	-1.030851e+001	-1.000226e-004	-8.561923e+002	3.012027e+000	-1.030851e+001	-9.890521e-005	-8.496776e+002	4.020027e+000	1.029603e+001	9.877111e-005	8.237558e+002	
2.886000e-005	1.118062e+001	1.001255e-004	8.884442e+002	1.012029e+000	1.118377e+001	9.958376e-005	8.989819e+002	2.003029e+000	-1.119730e+001	-1.009707e-004	-9.388229e+002	3.012029e+000	-1.119625e+001	-1.005305e-004	-9.316678e+002	4.020029e+000	1.118167e+001	1.008705e-004	9.058307e+002	
3.108000e-005	1.207150e+001	1.002610e-004	9.708253e+002	1.012031e+000	1.206836e+001	1.005657e-004	9.812655e+002	2.003031e+000	-1.209237e+001	-1.007675e-004	-1.021760e+003	3.012031e+000	-1.209342e+001	-1.003273e-004	-1.014243e+003	4.020031e+000	1.206941e+001	9.948218e-005	9.881979e+002	
3.330000e-005	1.295610e+001	1.019201e-004	1.053944e+003	1.012033e+000	1.295715e+001	1.012091e-004	1.064217e+003	2.003033e+000	-1.297068e+001	-1.023590e-004	-1.105267e+003	3.012033e+000	-1.297172e+001	-1.028330e-004	-1.097764e+003	4.020033e+000	1.295819e+001	1.015477e-004	1.070843e+003	
3.552000e-005	1.384279e+001	1.017847e-004	1.137689e+003	1.012036e+000	1.384174e+001	1.017508e-004	1.147656e+003	2.003036e+000	-1.385841e+001	-1.006321e-004	-1.188719e+003	3.012036e+000	-1.385841e+001	-1.021558e-004	-1.182037e+003	4.020036e+000	1.384488e+001	1.013445e-004	1.154255e+003	
3.774000e-005	1.472948e+001	1.040533e-004	1.222312e+003	1.012038e+000	1.472948e+001	1.027666e-004	1.231736e+003	2.003038e+000	-1.474091e+001	-1.032732e-004	-1.272547e+003	3.012038e+000	-1.474406e+001	-1.031039e-004	-1.266422e+003	4.020038e+000	1.472948e+001	1.022926e-004	1.237972e+003	
3.996000e-005	1.561617e+001	1.040195e-004	1.307853e+003	1.012040e+000	1.561722e+001	1.036131e-004	1.316581e+003	2.003040e+000	-1.563494e+001	-1.039165e-004	-1.357725e+003	3.012040e+000	-1.563703e+001	-1.029346e-004	-1.351127e+003	4.020040e+000	1.561826e+001	1.043581e-004	1.322929e+003	
4.218000e-005	1.650391e+001	1.063220e-004	1.394326e+003	1.012042e+000	1.650181e+001	1.063220e-004	1.402888e+003	2.003042e+000	-1.651534e+001	-1.041197e-004	-1.443251e+003	3.012042e+000	-1.651639e+001	-1.046615e-004	-1.436472e+003	4.020042e+000	1.650391e+001	1.051368e-004	1.409054e+003	
4.440000e-005	1.739374e+001	1.070330e-004	1.482039e+003	1.012044e+000	1.739164e+001	1.059156e-004	1.490141e+003	2.003044e+000	-1.740308e+001	-1.054402e-004	-1.529403e+003	3.012044e+000	-1.740308e+001	-1.058466e-004	-1.523014e+003	4.020044e+000	1.739060e+001	1.071007e-004	1.496307e+003	
4.662000e-005	1.828043e+001	1.095387e-004	1.571074e+003	1.012047e+000	1.828043e+001	1.093355e-004	1.578633e+003	2.003047e+000	-1.830130e+001	-1.073364e-004	-1.616878e+003	3.012047e+000	-1.829920e+001	-1.072687e-004	-1.610628e+003	4.020047e+000	1.828148e+001	1.071685e-004	1.584396e+003	
4.884000e-005	1.916607e+001	1.120443e-004	1.662169e+003	1.012049e+000	1.916607e+001	1.108931e-004	1.669171e+003	2.003049e+000	-1.918065e+001	-1.111626e-004	-1.706705e+003	3.012049e+000	-1.917855e+001	-1.105531e-004	-1.700177e+003	4.020049e+000	1.916607e+001	1.110285e-004	1.674099e+003	
5.106000e-005	1.986201e+001	1.135681e-004	1.754921e+003	1.012051e+000	1.985887e+001	1.135681e-004	1.761450e+003	2.003051e+000	-1.987030e+001	-1.100452e-004	-1.797646e+003	3.012051e+000	-1.987030e+001	-1.106209e-004	-1.791104e+003	4.020051e+000	1.985991e+001	1.127893e-004	1.766113e+003	
5.328000e-005	1.995424e+001	7.232623e-005	1.831344e+003	1.012053e+000	1.995529e+001	7.103954e-005	1.837344e+003	2.003053e+000	-1.996987e+001	-6.778761e-005	-1.870756e+003	3.012053e+000	-1.997092e+001	-6.839709e-005	-1.864700e+003	4.020053e+000	1.995424e+001	7.063322e-005	1.841520e+003	
5.550000e-005	1.995739e+001	2.715662e-005	1.872243e+003	1.012056e+000	1.995529e+001	2.593765e-005	1.877212e+003	2.003055e+000	-1.997301e+001	-2.444645e-005	-1.908674e+003	3.012055e+000	-1.997406e+001	-2.563156e-005	-1.903356e+003	4.020055e+000	1.995843e+001	2.695346e-005	1.881639e+003	
5.772000e-005	1.996053e+001	1.662607e-005	1.890242e+003	1.012058e+000	1.996053e+001	1.750644e-005	1.895073e+003	2.003058e+000	-1.997511e+001	-1.394976e-005	-1.924459e+003	3.012058e+000	-1.997511e+001	-1.378046e-005	-1.919559e+003	4.020058e+000	1.996158e+001	1.561026e-005	1.899138e+003	
5.994000e-005	1.996367e+001	1.456059e-005	1.903064e+003	1.012060e+000	1.996263e+001	1.273214e-005	1.907504e+003	2.003060e+000	-1.997825e+001	-1.215517e-005	-1.935191e+003	3.012060e+000	-1.997930e+001	-1.181656e-005	-1.930082e+003	4.020060e+000	1.996472e+001	1.391725e-005	1.911277e+003	
6.216000e-005	1.996263e+001	1.317232e-005	1.914465e+003	1.012062e+000	1.996472e+001	1.266442e-005	1.917945e+003	2.003062e+000	-1.997930e+001	-1.019127e-005	-1.944378e+003	3.012062e+000	-1.998035e+001	-1.046215e-005	-1.939241e+003	4.020062e+000	1.996367e+001	1.337549e-005	1.922497e+003	
6.438000e-005	1.996787e+001	1.208879e-005	1.924850e+003	1.012064e+000	1.996577e+001	1.154703e-005	1.927899e+003	2.003064e+000	-1.998140e+001	-1.073303e-005	-1.952980e+003	3.012064e+000	-1.998140e+001	-1.063145e-005	-1.947913e+003	4.020064e+000	1.996682e+001	1.076824e-005	1.932423e+003	
6.660000e-005	1.996682e+001	1.066666e-005	1.934205e+003	1.012067e+000	1.996787e+001	1.178405e-005	1.937490e+003	2.003067e+000	-1.998140e+001	-9.344763e-006	-1.961234e+003	3.012067e+000	-1.998244e+001	-8.701418e-006	-1.955861e+003	4.020067e+000	1.996682e+001	1.107299e-005	1.941402e+003	
6.882000e-005	1.996682e+001	1.154703e-005	1.943337e+003	1.012069e+000	1.996892e+001	1.042964e-005	1.946623e+003	2.003069e+000	-1.998349e+001	-8.701418e-006	-1.968653e+003	3.012069e+000	-1.998454e+001	-9.818807e-006	-1.963475e+003	4.020069e+000	1.996892e+001	1.026034e-005	1.950172e+003	
7.104000e-005	1.996787e+001	1.070052e-005	1.952484e+003	1.012071e+000	1.996787e+001	1.019262e-005	1.955101e+003	2.003071e+000	-1.998349e+001	-9.514065e-006	-1.976142e+003	3.012071e+000	-1.998559e+001	-9.378624e-006	-1.971367e+003	4.020071e+000	1.996996e+001	9.549273e-006	1.958316e+003	
7.326000e-005	1.996787e+001	9.684714e-006	1.960864e+003	1.012073e+000	1.996577e+001	9.921736e-006	1.963370e+003	2.003073e+000	-1.998349e+001	-7.990352e-006	-1.983338e+003	3.012073e+000	-1.998349e+001	-8.701418e-006	-1.978800e+003	4.020073e+000	1.996996e+001	1.036192e-005	1.966502e+003	
7.548000e-005	1.996892e+001	9.650854e-006	1.968813e+003	1.012075e+000	1.996996e+001	9.346112e-006	1.971291e+003	2.003075e+000	-1.998349e+001	-7.448588e-006	-1.989685e+003	3.012075e+000	-1.998454e+001	-8.532117e-006	-1.985885e+003	4.020075e+000	1.996996e+001	7.890120e-006	1.974006e+003	
7.770000e-005	1.996996e+001	9.616994e-006	1.976734e+003	1.012078e+000	1.996787e+001	9.379972e-006	1.978990e+003	2.003078e+000	-1.998454e+001	-7.888771e-006	-1.995991e+003	3.012078e+000	-1.998454e+001	-7.380867e-006	-1.992427e+003	4.020078e+000	1.996996e+001	8.431884e-006	1.980716e+003	
7.992000e-005	1.996682e+001	9.481553e-006	1.984586e+003	1.012080e+000	1.996892e+001	9.109090e-006	1.986591e+003	2.003080e+000	-1.998349e+001	-6.872963e-006	-2.002059e+003	3.012080e+000	-1.998349e+001	-8.498256e-006	-1.998955e+003	4.020080e+000	1.996996e+001	8.330303e-006	1.987607e+003	
8.214000e-005	1.996787e+001	8.702766e-006	1.992062e+003	1.012082e+000	1.996996e+001	9.007509e-006	1.994039e+003	2.003082e+000	-1.998349e+001	-7.617889e-006	-2.008017e+003	3.012082e+000	-1.998349e+001	-7.719470e-006	-2.005622e+003	4.020082e+000	1.996892e+001	7.788539e-006	1.994233e+003	
8.436000e-005	1.996996e+001	8.567325e-006	1.999162e+003	1.012084e+000	1.996892e+001	8.093281e-006	2.001069e+003	2.003084e+000	-1.998559e+001	-6.771382e-006	-2.013932e+003	3.012084e+000	-1.998140e+001	-7.076125e-006	-2.011705e+003	4.020084e+000	1.997101e+001	8.296443e-006	2.000846e+003	
8.658000e-005	1.996996e+001	9.142950e-006	2.006443e+003	1.012087e+000	1.996787e+001	8.127142e-006	2.007737e+003	2.003087e+000	-1.998349e+001	-6.669801e-006	-2.019458e+003	3.012087e+000	-1.998349e+001	-7.685610e-006	-2.017774e+003	4.020087e+000	1.996996e+001	7.653098e-006	2.007403e+003
