Repository: cpct-mk/ferrodata

# Example Data

This directory contains sample raw AixACCT `.dat` files used by the notebook and quick-start examples:
- PUND example
- DHM example
- Fatigue example

These files are intended for parser/plot validation and user familiarization.

File: examples/[example data]Fatigue.dat (part 21 of 28)
PtsPerDecade: 3
Waveform: Default Treatment
Measurement Status: 512
Cycles [n]	Measurement Status [1]	1-PM Px [uC/cm2]	1-PM Pr+ [uC/cm2]	1-PM Pr- [uC/cm2]	1-PM Prrel+ [uC/cm2]	1-PM Prrel- [uC/cm2]	1-PM Psw [uC/cm2]	1-PM Pnsw [uC/cm2]	1-PM dPsw [uC/cm2]	1-PM Wloss [uJ/cm2]	1-PM Rav [Ohm]	1-PM Vmax+ [V]	1-PM Vmax- [V]	1-PM Pvmax+ [uC/cm2]	1-PM Pvmax- [uC/cm2]	1-PM Ipk+ [A]	1-PM Ipk- [A]	1-PM Vc+ [V]	1-PM Vc- [V]	
1.176600e-004	1.987354e+001	-1.457377e-004	2.875141e+003	1.013118e+000	1.987459e+001	-1.452636e-004	2.872148e+003	2.014118e+000	-1.990489e+001	1.481018e-004	-2.942711e+003	3.017118e+000	-1.990489e+001	1.470522e-004	-2.943004e+003	4.018118e+000	1.987354e+001	-1.460424e-004	2.872551e+003	
1.198800e-004	1.854036e+001	-1.489205e-004	2.754003e+003	1.013120e+000	1.854036e+001	-1.474645e-004	2.751804e+003	2.014120e+000	-1.857380e+001	1.471199e-004	-2.821342e+003	3.017120e+000	-1.857590e+001	1.478648e-004	-2.821760e+003	4.018120e+000	1.854141e+001	-1.486497e-004	2.751400e+003	
1.221000e-004	1.721242e+001	-1.480063e-004	2.631933e+003	1.013122e+000	1.721452e+001	-1.480063e-004	2.630333e+003	2.014122e+000	-1.724586e+001	1.487113e-004	-2.699723e+003	3.017122e+000	-1.724586e+001	1.492531e-004	-2.699612e+003	4.018122e+000	1.721452e+001	-1.483788e-004	2.629289e+003	
1.243200e-004	1.587714e+001	-1.491237e-004	2.509780e+003	1.013124e+000	1.587924e+001	-1.491237e-004	2.508179e+003	2.014124e+000	-1.591268e+001	1.491854e-004	-2.577254e+003	3.017124e+000	-1.591478e+001	1.490838e-004	-2.576962e+003	4.018124e+000	1.587924e+001	-1.487174e-004	2.507149e+003	
1.265400e-004	1.455549e+001	-1.498009e-004	2.386889e+003	1.013127e+000	1.455235e+001	-1.487512e-004	2.385719e+003	2.014127e+000	-1.458265e+001	1.495917e-004	-2.454424e+003	3.017127e+000	-1.458475e+001	1.500319e-004	-2.453992e+003	4.018127e+000	1.455445e+001	-1.495639e-004	2.384522e+003	
1.287600e-004	1.321812e+001	-1.497332e-004	2.263747e+003	1.013129e+000	1.321707e+001	-1.495639e-004	2.263079e+003	2.014129e+000	-1.325366e+001	1.489145e-004	-2.331704e+003	3.017129e+000	-1.325157e+001	1.504382e-004	-2.330466e+003	4.018129e+000	1.321812e+001	-1.497670e-004	2.261464e+003	
1.309800e-004	1.188599e+001	-1.525097e-004	2.139492e+003	1.013131e+000	1.188390e+001	-1.524759e-004	2.138907e+003	2.014131e+000	-1.191943e+001	1.512170e-004	-2.208317e+003	3.017131e+000	-1.191839e+001	1.493547e-004	-2.207217e+003	4.018131e+000	1.188809e+001	-1.511892e-004	2.137738e+003	
1.332000e-004	1.056120e+001	-1.498686e-004	2.015180e+003	1.013133e+000	1.056225e+001	-1.497332e-004	2.014665e+003	2.014133e+000	-1.058835e+001	1.504721e-004	-2.084289e+003	3.017133e+000	-1.059045e+001	1.509123e-004	-2.083774e+003	4.018133e+000	1.056225e+001	-1.501734e-004	2.013844e+003	
1.354200e-004	9.230114e+000	-1.515278e-004	1.891273e+003	1.013135e+000	9.230114e+000	-1.499025e-004	1.891482e+003	2.014135e+000	-9.258317e+000	1.513524e-004	-1.960206e+003	3.017135e+000	-9.259365e+000	1.502350e-004	-1.959969e+003	4.018135e+000	9.229066e+000	-1.506813e-004	1.890159e+003	
1.376400e-004	7.900079e+000	-1.513585e-004	1.766753e+003	1.013138e+000	7.900079e+000	-1.517309e-004	1.767477e+003	2.014138e+000	-7.929330e+000	1.507768e-004	-1.835997e+003	3.017138e+000	-7.928282e+000	1.510477e-004	-1.836109e+003	4.018138e+000	7.899031e+000	-1.506813e-004	1.766266e+003	
1.398600e-004	6.562707e+000	-1.512569e-004	1.642345e+003	1.013140e+000	6.562707e+000	-1.512569e-004	1.642915e+003	2.014140e+000	-6.596150e+000	1.513863e-004	-1.711775e+003	3.017140e+000	-6.597199e+000	1.511154e-004	-1.711886e+003	4.018140e+000	6.563755e+000	-1.515278e-004	1.642024e+003	
1.420800e-004	5.235816e+000	-1.531192e-004	1.517212e+003	1.013142e+000	5.237912e+000	-1.525436e-004	1.518020e+003	2.014142e+000	-5.266115e+000	1.502689e-004	-1.587761e+003	3.017142e+000	-5.266115e+000	1.510477e-004	-1.587663e+003	4.018142e+000	5.236864e+000	-1.521373e-004	1.517184e+003	
1.443000e-004	3.906829e+000	-1.510537e-004	1.392163e+003	1.013144e+000	3.906829e+000	-1.511553e-004	1.393166e+003	2.014144e+000	-3.933984e+000	1.515895e-004	-1.463664e+003	3.017144e+000	-3.935032e+000	1.515895e-004	-1.463246e+003	4.018144e+000	3.907877e+000	-1.506813e-004	1.392692e+003	
1.465200e-004	2.576794e+000	-1.525097e-004	1.267365e+003	1.013147e+000	2.575746e+000	-1.528483e-004	1.268186e+003	2.014147e+000	-2.606045e+000	1.517926e-004	-1.338940e+003	3.017147e+000	-2.603949e+000	1.509461e-004	-1.338870e+003	4.018147e+000	2.575746e+000	-1.523404e-004	1.268117e+003	
1.487400e-004	1.249903e+000	-1.521373e-004	1.142121e+003	1.013149e+000	1.247807e+000	-1.523743e-004	1.142706e+003	2.014149e+000	-1.273914e+000	1.515556e-004	-1.214230e+003	3.017149e+000	-1.272866e+000	1.521312e-004	-1.214272e+003	4.018149e+000	1.249903e+000	-1.523743e-004	1.142845e+003	
1.509600e-004	1.703636e-001	-1.510537e-004	1.017476e+003	1.013151e+000	1.703636e-001	-1.522388e-004	1.017476e+003	2.014151e+000	-1.912299e-001	1.525037e-004	-1.089228e+003	3.017151e+000	-1.922780e-001	1.520296e-004	-1.089228e+003	4.018151e+000	1.724598e-001	-1.525774e-004	1.017476e+003	
1.531800e-004	1.000473e-002	-9.122262e-005	9.178736e+002	1.013153e+000	1.000473e-002	-9.166280e-005	9.172054e+002	2.014153e+000	-3.296725e-002	8.999761e-005	-9.895328e+002	3.017153e+000	-3.191915e-002	9.070867e-005	-9.894354e+002	4.018153e+000	7.908533e-003	-9.135806e-005	9.171915e+002	
1.554000e-004	2.668049e-003	-2.336661e-005	8.707647e+002	1.013155e+000	3.716146e-003	-2.329889e-005	8.699434e+002	2.014155e+000	-2.458247e-002	2.332671e-005	-9.429439e+002	3.017155e+000	-2.563057e-002	2.254793e-005	-9.428743e+002	4.018155e+000	1.619952e-003	-2.299415e-005	8.701801e+002	
1.576200e-004	-4.762423e-004	-7.655442e-006	8.580112e+002	1.013158e+000	-4.762423e-004	-6.842795e-006	8.575518e+002	2.014158e+000	-2.248628e-002	6.125692e-006	-9.308357e+002	3.017158e+000	-2.039008e-002	6.802898e-006	-9.308079e+002	4.018158e+000	-4.762423e-004	-6.808935e-006	8.579277e+002	
1.598400e-004	-2.572436e-003	-4.404855e-006	8.530531e+002	1.013160e+000	-4.668630e-003	-3.659929e-006	8.532340e+002	2.014160e+000	-1.934199e-002	4.229516e-006	-9.265786e+002	3.017160e+000	-1.619770e-002	4.127936e-006	-9.263141e+002	4.018160e+000	-2.572436e-003	-4.370995e-006	8.533315e+002	
1.620600e-004	-5.716727e-003	-3.863091e-006	8.496540e+002	1.013162e+000	-7.812921e-003	-3.355187e-006	8.503500e+002	2.014162e+000	-1.619770e-002	3.044407e-006	-9.235882e+002	3.017162e+000	-1.514960e-002	2.976686e-006	-9.233933e+002	4.018162e+000	-6.764824e-003	-2.948863e-006	8.503222e+002	
1.642800e-004	-8.861018e-003	-3.084304e-006	8.467979e+002	1.013164e+000	-9.909115e-003	-3.592209e-006	8.474939e+002	2.014164e+000	-1.305341e-002	2.434921e-006	-9.213356e+002	3.017164e+000	-1.305341e-002	2.976686e-006	-9.209458e+002	4.018164e+000	-7.812921e-003	-3.118165e-006	8.478280e+002	
1.665000e-004	-9.909115e-003	-2.102356e-006	8.446656e+002	1.013167e+000	-9.909115e-003	-2.644121e-006	8.449301e+002	2.014166e+000	-1.200531e-002	2.367201e-006	-9.193614e+002	3.017166e+000	-1.305341e-002	2.028598e-006	-9.188881e+002	4.018166e+000	-1.095721e-002	-1.966915e-006	8.457374e+002	
1.687200e-004	-1.200531e-002	-1.188129e-006	8.433128e+002	1.013169e+000	-1.095721e-002	-2.881143e-006	8.426586e+002	2.014169e+000	-1.200531e-002	1.825436e-006	-9.176377e+002	3.017169e+000	-1.200531e-002	2.062458e-006	-9.172062e+002	4.018169e+000	-1.095721e-002	-2.068496e-006	8.440784e+002	
1.709400e-004	-1.095721e-002	-1.594452e-006	8.421689e+002	1.013171e+000	-1.095721e-002	-2.000775e-006	8.406516e+002	2.014171e+000	-9.909115e-003	9.112088e-007	-9.165127e+002	3.017171e+000	-8.861018e-003	1.893157e-006	-9.155800e+002	4.018171e+000	-1.095721e-002	-2.305518e-006	8.422802e+002	
1.731600e-004	-1.514960e-002	-1.221989e-006	8.410110e+002	1.013173e+000	-1.200531e-002	-1.289709e-006	8.392988e+002	2.014173e+000	-8.861018e-003	1.385253e-006	-9.155686e+002	3.017173e+000	-7.812921e-003	1.419113e-006	-9.142183e+002	4.018173e+000	-1.095721e-002	-1.086548e-006	8.408857e+002	
1.753800e-004	-1.305341e-002	-1.221989e-006	8.400063e+002	1.013175e+000	-1.305341e-002	-2.136216e-006	8.378904e+002	2.014175e+000	-7.812921e-003	8.096280e-007	-9.146662e+002	3.017175e+000	-8.861018e-003	7.757677e-007	-9.133160e+002	4.018175e+000	-1.305341e-002	-1.391290e-006	8.398671e+002	
1.776000e-004	-1.410150e-002	-1.323570e-006	8.389598e+002	1.013178e+000	-1.410150e-002	-6.125038e-007	8.367603e+002	2.014178e+000	-7.812921e-003	7.080471e-007	-9.140423e+002	3.017178e+000	-8.861018e-003	1.554554e-006	-9.123579e+002	4.018178e+000	-1.305341e-002	-9.172463e-007	8.389180e+002	
1.798200e-004	-1.200531e-002	-9.511066e-007	8.380246e+002	1.013180e+000	-1.200531e-002	-2.271658e-006	8.355746e+002	2.014180e+000	-6.764824e-003	1.723856e-006	-9.130425e+002	3.017180e+000	-7.812921e-003	3.017238e-007	-9.115948e+002	4.018180e+000	-1.305341e-002	-1.188129e-006	8.380524e+002	
1.820400e-004	-1.410150e-002	-1.492871e-006	8.370199e+002	1.013182e+000	-1.200531e-002	-1.492871e-006	8.340270e+002	2.014182e+000	-9.909115e-003	3.355841e-007	-9.121958e+002	3.017182e+000	-7.812921e-003	1.317532e-006	-9.109291e+002	4.018182e+000	-1.305341e-002	-1.459011e-006	8.369642e+002	
1.842600e-004	-1.410150e-002	-6.125038e-007	8.361543e+002	1.013184e+000	-1.410150e-002	-7.479449e-007	8.331058e+002	2.014184e+000	-8.861018e-003	6.403266e-007	-9.117946e+002	3.017184e+000	-9.909115e-003	1.317532e-006	-9.098458e+002	4.018184e+000	-1.200531e-002	-8.495258e-007	8.360151e+002	
1.864800e-004	-1.305341e-002	-1.391290e-006	8.353305e+002	1.013186e+000	-1.305341e-002	-9.511066e-007	8.324073e+002	2.014186e+000	-8.861018e-003	1.385253e-006	-9.109619e+002	3.017186e+000	-7.812921e-003	5.726060e-007	-9.090687e+002	4.018186e+000	-1.095721e-002	-1.899194e-006	8.348851e+002	
1.887000e-004	-1.410150e-002	-6.463641e-007	8.344928e+002	1.013189e+000	-1.305341e-002	-7.479449e-007	8.317088e+002	2.014189e+000	-9.909115e-003	2.001429e-007	-9.103101e+002	3.017189e+000	-7.812921e-003	1.520694e-006	-9.082082e+002	4.018189e+000	-1.305341e-002	-1.221989e-006	8.336019e+002	
1.909200e-004	-1.200531e-002	-3.077613e-007	8.341006e+002	1.013191e+000	-1.305341e-002	-1.255849e-006	8.308850e+002	2.014191e+000	-8.861018e-003	2.678635e-007	-9.101177e+002	3.017191e+000	-6.764824e-003	5.048855e-007	-9.073754e+002	4.018191e+000	-1.305341e-002	-2.102356e-006	8.322353e+002	
1.931400e-004	-1.305341e-002	-1.188129e-006	8.334856e+002	1.013193e+000	-1.305341e-002	-1.120408e-006	8.299081e+002	2.014193e+000	-6.764824e-003	1.419113e-006	-9.094242e+002	3.017193e+000	-8.861018e-003	9.789294e-007	-9.067654e+002	4.018193e+000	-1.200531e-002	-5.109230e-007	8.311609e+002	
1.953600e-004	-1.200531e-002	-2.739010e-007	8.328845e+002	1.013195e+000	-1.305341e-002	-4.432024e-007	8.292653e+002	2.014195e+000	-6.764824e-003	7.757677e-007	-9.085219e+002	3.017195e+000	-7.812921e-003	1.324224e-007	-9.063085e+002	4.018195e+000	-1.200531e-002	-8.495258e-007	8.306016e+002	
1.975800e-004	-1.095721e-002	-8.495258e-007	8.324227e+002	1.013198e+000	-1.200531e-002	-4.093421e-007	8.289148e+002	2.014198e+000	-8.861018e-003	2.340032e-007	-9.081067e+002	3.017198e+000	-9.909115e-003	3.694443e-007	-9.061022e+002	4.018198e+000	-1.305341e-002	-7.479449e-007	8.299449e+002	

Data Table [1,10]
Timestamp: 07/10/2025 16:08:43
TableVersion: 4.4.0
Number of pulses: 5
Pulse Sequence: 0XUNDP-
Pulse Points: 90
Monitoring: YES
SampleName: WMO_1-2-2_50IDE_D2
Area [mm2]: 0.00027
Thickness [nm]: 50000
Number Of Ceramic Layers: 1
Current Range: 5 (1mA)
Voltage Monitor Range: passive monitor
Pund Frequency [Hz]: 5000
Pund Amplitude [V]: 30
Write Pulse Time [s]: 0.0001
Write Pulse Rise Time [s]: 5e-005
Write Pulse Amplitude [V]: 30
Waveform: 1
Read Pulse Delay [s]: 1
Write Pulse Delay [s]: 1
Settings: OM MON
Pvmax+ [uC/cm2]: 3349.34
Pvmax- [uC/cm2]: -3349.34
Pr+ [uC/cm2]: 1116.68
Pr- [uC/cm2]: -990.204
Prrel+ [uC/cm2]: 8.48643
Prrel- [uC/cm2]: -7.4802
Px [uC/cm2]: -46.1091
Pnsw [uC/cm2]: 3340.85
Psw [uC/cm2]: 3356.82
dPsw [uC/cm2]: 15.9666
Vc- [V]: -0.827596
Vc+ [V]: 0.927522
Rav [Ohm]: 489431
Wloss [uJ/cm2]: 803.061
Vmax+ [V]: 29.9625
Vmax- [V]: -29.9823
Ipk+ [A]: 0.000208242
Ipk- [A]: -0.000197675
Basic System: TFAnalyzer 2000 E
Measure Head: FE 830-2
MeasureHal Profile: default
Program Version: 3.0.56.0
Operator: Unknown
HV Amplifier: FE-Head (Monitored)
Measurement Topology: electrical 3, strain 3
Fatigue Frequency [Hz]: 100000
Fatigue Amplitude [V]: 30
Fatigue Offset [V]: 0
Total Cycles: 464
Measurement Status: 0
Time [s]	V [V]	I [A]	P [uC/cm2]	Time [s]	V [V]	I [A]	P [uC/cm2]	Time [s]	V [V]	I [A]	P [uC/cm2]	Time [s]	V [V]	I [A]	P [uC/cm2]	Time [s]	V [V]	I [A]	P [uC/cm2]	
0.000000e+000	1.105282e-002	-9.464161e-007	-4.610913e+001	1.012000e+000	1.210092e-002	-3.369310e-007	8.486432e+000	2.004000e+000	-4.030393e-002	-6.416736e-007	8.486432e+000	3.006000e+000	-4.030393e-002	-4.046516e-007	-7.480196e+000	4.010000e+000	1.210092e-002	-6.416736e-007	-1.108556e+001	
2.220000e-006	8.558190e-001	2.072416e-005	-3.797828e+001	1.012002e+000	8.547709e-001	1.957291e-005	1.639456e+001	2.004002e+000	-8.808777e-001	-2.139803e-005	-5.743335e-001	3.006002e+000	-8.808777e-001	-2.102556e-005	-1.629039e+001	4.010002e+000	8.547709e-001	2.045328e-005	-2.940791e+000	
4.440000e-006	2.160700e+000	1.078805e-004	1.489254e+001	1.012004e+000	2.159652e+000	1.072372e-004	6.852760e+001	2.004004e+000	-2.181566e+000	-1.073693e-004	-5.351200e+001	3.006004e+000	-2.181566e+000	-1.080803e-004	-6.936727e+001	4.010004e+000	2.157555e+000	1.076435e-004	4.972122e+001	
6.660000e-006	3.487590e+000	1.391336e-004	1.164428e+002	1.012007e+000	3.486542e+000	1.390320e-004	1.697716e+002	2.004007e+000	-3.509505e+000	-1.392657e-004	-1.549064e+002	3.006007e+000	-3.508457e+000	-1.394688e-004	-1.711375e+002	4.010007e+000	3.487590e+000	1.394383e-004	1.512993e+002	
8.880000e-006	4.814481e+000	1.461765e-004	2.337369e+002	1.012009e+000	4.812385e+000	1.455670e-004	2.867734e+002	2.004009e+000	-4.835348e+000	-1.465795e-004	-2.724205e+002	3.006009e+000	-4.834299e+000	-1.465456e-004	-2.887212e+002	4.010009e+000	4.813433e+000	1.455670e-004	2.684682e+002	
1.110000e-005	6.141372e+000	1.473955e-004	3.544276e+002	1.012011e+000	6.141372e+000	1.467860e-004	4.069630e+002	2.004011e+000	-6.168527e+000	-1.475953e-004	-3.933590e+002	3.006011e+000	-6.167479e+000	-1.468842e-004	-4.093535e+002	4.010011e+000	6.142420e+000	1.467860e-004	3.886577e+002	
1.332000e-005	7.470359e+000	1.478018e-004	4.757865e+002	1.012013e+000	7.470359e+000	1.479372e-004	5.281270e+002	2.004013e+000	-7.490177e+000	-1.474599e-004	-5.146595e+002	3.006013e+000	-7.490177e+000	-1.469181e-004	-5.301389e+002	4.010013e+000	7.472455e+000	1.485806e-004	5.100862e+002	
1.554000e-005	8.799346e+000	1.485129e-004	5.976047e+002	1.012016e+000	8.798298e+000	1.485129e-004	6.500009e+002	2.004016e+000	-8.821260e+000	-1.481371e-004	-6.361826e+002	3.006016e+000	-8.819164e+000	-1.490513e-004	-6.518152e+002	4.010016e+000	8.799346e+000	1.486822e-004	6.322942e+002	
1.776000e-005	1.012938e+001	1.493594e-004	7.200633e+002	1.012018e+000	1.012938e+001	1.496980e-004	7.725987e+002	2.004018e+000	-1.014710e+001	-1.496608e-004	-7.586106e+002	3.006018e+000	-1.014815e+001	-1.498639e-004	-7.747025e+002	4.010018e+000	1.013043e+001	1.493932e-004	7.548363e+002	
1.998000e-005	1.146151e+001	1.505445e-004	8.433571e+002	1.012020e+000	1.146256e+001	1.504429e-004	8.959899e+002	2.004020e+000	-1.147609e+001	-1.501687e-004	-8.818738e+002	3.006020e+000	-1.147819e+001	-1.499317e-004	-8.979518e+002	4.010020e+000	1.146046e+001	1.501043e-004	8.779631e+002	
2.220000e-005	1.279260e+001	1.521698e-004	9.678063e+002	1.012022e+000	1.279260e+001	1.516280e-004	1.020175e+003	2.004022e+000	-1.281451e+001	-1.528775e-004	-1.006459e+003	3.006022e+000	-1.281346e+001	-1.535547e-004	-1.022718e+003	4.010022e+000	1.279469e+001	1.523729e-004	1.002315e+003	
2.442000e-005	1.411844e+001	1.523052e-004	1.092979e+003	1.012024e+000	1.412053e+001	1.526777e-004	1.145278e+003	2.004024e+000	-1.413721e+001	-1.524712e-004	-1.131992e+003	3.006024e+000	-1.413616e+001	-1.505750e-004	-1.147750e+003	4.010024e+000	1.412053e+001	1.534903e-004	1.128059e+003	
2.664000e-005	1.545162e+001	1.555558e-004	1.219544e+003	1.012027e+000	1.545162e+001	1.538289e-004	1.271286e+003	2.004027e+000	-1.546829e+001	-1.538256e-004	-1.257914e+003	3.006027e+000	-1.546724e+001	-1.539610e-004	-1.272948e+003	4.010027e+000	1.545267e+001	1.543707e-004	1.254624e+003	
2.886000e-005	1.678165e+001	1.574858e-004	1.348239e+003	1.012029e+000	1.678165e+001	1.569102e-004	1.399035e+003	2.004029e+000	-1.679728e+001	-1.551800e-004	-1.384949e+003	3.006029e+000	-1.679623e+001	-1.560265e-004	-1.400387e+003	4.010029e+000	1.678270e+001	1.566393e-004	1.382483e+003	
3.108000e-005	1.811378e+001	1.605671e-004	1.478994e+003	1.012031e+000	1.811169e+001	1.601269e-004	1.529372e+003	2.004031e+000	-1.812836e+001	-1.584306e-004	-1.513878e+003	3.006031e+000	-1.813046e+001	-1.578888e-004	-1.529441e+003	4.010031e+000	1.811274e+001	1.597545e-004	1.512556e+003	
3.330000e-005	1.944487e+001	1.635468e-004	1.612241e+003	1.012033e+000	1.944487e+001	1.616845e-004	1.661672e+003	2.004033e+000	-1.945420e+001	-1.623245e-004	-1.645744e+003	3.006033e+000	-1.945735e+001	-1.606654e-004	-1.660402e+003	4.010033e+000	1.944277e+001	1.625310e-004	1.645052e+003	
3.552000e-005	2.077385e+001	1.676101e-004	1.748384e+003	1.012036e+000	2.077176e+001	1.652398e-004	1.796075e+003	2.004036e+000	-2.078634e+001	-1.634419e-004	-1.779670e+003	3.006036e+000	-2.078529e+001	-1.621552e-004	-1.793117e+003	4.010036e+000	2.077281e+001	1.662218e-004	1.780205e+003	
3.774000e-005	2.210599e+001	1.721135e-004	1.888048e+003	1.012038e+000	2.210703e+001	1.698448e-004	1.933832e+003	2.004038e+000	-2.211637e+001	-1.673020e-004	-1.915643e+003	3.006038e+000	-2.211532e+001	-1.663200e-004	-1.928157e+003	4.010038e+000	2.210389e+001	1.711654e-004	1.918909e+003	
3.996000e-005	2.343602e+001	1.774634e-004	2.031763e+003	1.012040e+000	2.343602e+001	1.751270e-004	2.075653e+003	2.004040e+000	-2.344431e+001	-1.707557e-004	-2.054622e+003	3.006040e+000	-2.344745e+001	-1.695706e-004	-2.066246e+003	4.010040e+000	2.343602e+001	1.770571e-004	2.062067e+003	
4.218000e-005	2.477025e+001	1.835583e-004	2.180183e+003	1.012042e+000	2.476920e+001	1.810865e-004	2.222097e+003	2.004042e+000	-2.479216e+001	-1.756993e-004	-2.197054e+003	3.006042e+000	-2.479216e+001	-1.744804e-004	-2.207689e+003	4.010042e+000	2.477025e+001	1.836598e-004	2.210362e+003	
4.440000e-005	2.609609e+001	1.896192e-004	2.333600e+003	1.012044e+000	2.609609e+001	1.858608e-004	2.372953e+003	2.004044e+000	-2.610752e+001	-1.802366e-004	-2.343383e+003	3.006044e+000	-2.610648e+001	-1.800673e-004	-2.353447e+003	4.010044e+000	2.609504e+001	1.886712e-004	2.363431e+003	
4.662000e-005	2.742927e+001	1.958834e-004	2.492085e+003	1.012047e+000	2.742717e+001	1.920233e-004	2.528305e+003	2.004047e+000	-2.743651e+001	-1.852141e-004	-2.493624e+003	3.006047e+000	-2.743861e+001	-1.844353e-004	-2.503298e+003	4.010047e+000	2.743032e+001	1.947999e-004	2.521081e+003	
4.884000e-005	2.875930e+001	2.031634e-004	2.656137e+003	1.012049e+000	2.875826e+001	1.998450e-004	2.689407e+003	2.004049e+000	-2.876445e+001	-1.917491e-004	-2.648597e+003	3.006049e+000	-2.876445e+001	-1.907333e-004	-2.657534e+003	4.010049e+000	2.875826e+001	2.020121e-004	2.684214e+003	
5.106000e-005	2.980111e+001	2.081070e-004	2.825215e+003	1.012051e+000	2.980006e+001	2.055336e-004	2.856062e+003	2.004051e+000	-2.981045e+001	-1.976746e-004	-2.808694e+003	3.006051e+000	-2.981255e+001	-1.961848e-004	-2.816601e+003	4.010051e+000	2.979902e+001	2.082424e-004	2.852875e+003	
5.328000e-005	2.993946e+001	1.486822e-004	2.971895e+003	1.012053e+000	2.994051e+001	1.448560e-004	3.000111e+003	2.004053e+000	-2.995928e+001	-1.355410e-004	-2.945682e+003	3.006053e+000	-2.995823e+001	-1.355410e-004	-2.952977e+003	4.010053e+000	2.994156e+001	1.474293e-004	2.999095e+003	
5.550000e-005	2.994365e+001	7.784646e-005	3.065023e+003	1.012056e+000	2.994470e+001	7.554396e-005	3.090720e+003	2.004055e+000	-2.996452e+001	-6.670308e-005	-3.028827e+003	3.006055e+000	-2.996347e+001	-6.629676e-005	-3.035954e+003	4.010055e+000	2.994575e+001	7.611958e-005	3.090999e+003	
5.772000e-005	2.994889e+001	5.773345e-005	3.120762e+003	1.012058e+000	2.994889e+001	5.262055e-005	3.143410e+003	2.004058e+000	-2.996662e+001	-4.675938e-005	-3.075473e+003	3.006058e+000	-2.997081e+001	-4.672552e-005	-3.082419e+003	4.010058e+000	2.994994e+001	5.427970e-005	3.144607e+003	
5.994000e-005	2.994994e+001	5.035191e-005	3.165197e+003	1.012060e+000	2.995204e+001	4.771081e-005	3.184657e+003	2.004060e+000	-2.997081e+001	-4.059680e-005	-3.111386e+003	3.006060e+000	-2.996976e+001	-4.073225e-005	-3.118374e+003	4.010060e+000	2.995204e+001	4.706746e-005	3.186272e+003	
6.216000e-005	2.995414e+001	4.635640e-005	3.204955e+003	1.012062e+000	2.995518e+001	4.253018e-005	3.221756e+003	2.004062e+000	-2.997605e+001	-3.724464e-005	-3.143388e+003	3.006062e+000	-2.997395e+001	-3.710920e-005	-3.150376e+003	4.010062e+000	2.995518e+001	4.354599e-005	3.223524e+003	
6.438000e-005	2.995623e+001	4.324125e-005	3.241789e+003	1.012064e+000	2.995623e+001	4.056629e-005	3.255918e+003	2.004064e+000	-2.997395e+001	-3.541618e-005	-3.173259e+003	3.006064e+000	-2.997815e+001	-3.497600e-005	-3.180011e+003	4.010064e+000	2.995623e+001	4.015996e-005	3.257937e+003	
6.660000e-005	2.995833e+001	3.982136e-005	3.275937e+003	1.012067e+000	2.995623e+001	3.853467e-005	3.288438e+003	2.004067e+000	-2.997710e+001	-3.365545e-005	-3.201655e+003	3.006067e+000	-2.997605e+001	-3.307982e-005	-3.207989e+003	4.010067e+000	2.995728e+001	3.822993e-005	3.290164e+003	
6.882000e-005	2.995938e+001	3.657078e-005	3.307343e+003	1.012069e+000	2.995938e+001	3.562269e-005	3.318925e+003	2.004069e+000	-2.997710e+001	-3.179313e-005	-3.228562e+003	3.006069e+000	-2.997919e+001	-3.094662e-005	-3.234311e+003	4.010069e+000	2.995833e+001	3.599515e-005	3.320679e+003	
7.104000e-005	2.996042e+001	3.640147e-005	3.337343e+003	1.012071e+000	2.995728e+001	3.508092e-005	3.347992e+003	2.004071e+000	-2.997815e+001	-3.128523e-005	-3.254494e+003	3.006071e+000	-2.998024e+001	-2.986310e-005	-3.259311e+003	4.010071e+000	2.996252e+001	3.372651e-005	3.349342e+003	
7.326000e-005	2.996042e+001	3.413283e-005	3.366340e+003	1.012073e+000	2.995938e+001	3.332019e-005	3.376112e+003	2.004073e+000	-2.998024e+001	-2.942291e-005	-3.279452e+003	3.006073e+000	-2.998129e+001	-2.874571e-005	-3.283405e+003	4.010073e+000	2.996042e+001	3.365879e-005	3.377045e+003	
7.548000e-005	2.996042e+001	3.348949e-005	3.394140e+003	1.012075e+000	2.996042e+001	3.155945e-005	3.402785e+003	2.004075e+000	-2.998129e+001	-2.871185e-005	-3.303352e+003	3.006075e+000	-2.998024e+001	-2.786534e-005	-3.306679e+003	4.010075e+000	2.996042e+001	3.172875e-005	3.403926e+003	
7.770000e-005	2.996042e+001	3.108541e-005	3.420688e+003	1.012078e+000	2.996042e+001	3.094997e-005	3.428483e+003	2.004078e+000	-2.997919e+001	-2.813622e-005	-3.326723e+003	3.006078e+000	-2.997919e+001	-2.766218e-005	-3.329507e+003	4.010078e+000	2.996252e+001	3.145787e-005	3.429903e+003	
7.992000e-005	2.996042e+001	3.064523e-005	3.446066e+003	1.012080e+000	2.996147e+001	2.973100e-005	3.453430e+003	2.004080e+000	-2.998234e+001	-2.688339e-005	-3.349342e+003	3.006080e+000	-2.998129e+001	-2.651093e-005	-3.351778e+003	4.010080e+000	2.996042e+001	2.962942e-005	3.455017e+003	
8.214000e-005	2.996252e+001	3.017118e-005	3.471068e+003	1.012082e+000	2.996147e+001	2.983258e-005	3.477917e+003	2.004082e+000	-2.998024e+001	-2.620619e-005	-3.371168e+003	3.006082e+000	-2.998024e+001	-2.603688e-005	-3.373381e+003	4.010082e+000	2.996147e+001	2.891835e-005	3.479086e+003	
8.436000e-005	2.996252e+001	2.979872e-005	3.495722e+003	1.012084e+000	2.996042e+001	2.830887e-005	3.501820e+003	2.004084e+000	-2.998129e+001	-2.563056e-005	-3.392478e+003	3.006084e+000	-2.998129e+001	-2.539354e-005	-3.394525e+003	4.010084e+000	2.996147e+001	2.861361e-005	3.502738e+003	
8.658000e-005	2.996147e+001	2.901993e-005	3.519903e+003	1.012087e+000	2.995728e+001	2.810570e-005	3.525012e+003	2.004087e+000	-2.997919e+001	-2.502108e-005	-3.413302e+003	3.006087e+000	-2.998024e+001	-2.478405e-005	-3.415153e+003	4.010087e+000	2.996147e+001	2.763166e-005	3.525861e+003	
8.880000e-005	2.996042e+001	2.712376e-005	3.542985e+003	1.012089e+000	2.996147e+001	2.729306e-005	3.547787e+003	2.004089e+000	-2.997919e+001	-2.447931e-005	-3.433652e+003	3.006089e+000	-2.997919e+001	-2.478405e-005	-3.435531e+003	4.010089e+000	2.996252e+001	2.681901e-005	3.548247e+003	
9.102000e-005	2.996252e+001	2.664971e-005	3.565092e+003	1.012091e+000	2.996042e+001	2.654813e-005	3.569922e+003	2.004091e+000	-2.997919e+001	-2.420843e-005	-3.453668e+003	3.006091e+000	-2.997815e+001	-2.444545e-005	-3.455770e+003	4.010091e+000	2.995938e+001	2.590479e-005	3.569922e+003	
9.324000e-005	2.996042e+001	2.722534e-005	3.587240e+003	1.012093e+000	2.995938e+001	2.722534e-005	3.592029e+003	2.004093e+000	-2.997919e+001	-2.410685e-005	-3.473531e+003	3.006093e+000	-2.998234e+001	-2.451317e-005	-3.475897e+003	4.010093e+000	2.996042e+001	2.556618e-005	3.591082e+003	
9.546000e-005	2.996147e+001	2.692060e-005	3.609500e+003	1.012095e+000	2.996252e+001	2.614181e-005	3.613969e+003	2.004095e+000	-2.998129e+001	-2.390369e-005	-3.493269e+003	3.006095e+000	-2.997815e+001	-2.349736e-005	-3.495635e+003	4.010095e+000	2.996042e+001	2.590479e-005	3.612243e+003	
9.768000e-005	2.996147e+001	2.590479e-005	3.631217e+003	1.012098e+000	2.996042e+001	2.570162e-005	3.635282e+003	2.004098e+000	-2.998024e+001	-2.285402e-005	-3.512491e+003	3.006098e+000	-2.997919e+001	-2.258314e-005	-3.514579e+003	4.010098e+000	2.995938e+001	2.570162e-005	3.633459e+003	
9.990000e-005	2.994785e+001	2.590479e-005	3.652517e+003	1.012100e+000	2.994785e+001	2.502442e-005	3.656136e+003	2.004100e+000	-2.996766e+001	-2.305718e-005	-3.531366e+003	3.006100e+000	-2.996662e+001	-2.302332e-005	-3.533329e+003	4.010100e+000	2.994889e+001	2.363615e-005	3.653742e+003	
1.021200e-004	2.914291e+001	7.620235e-006	3.666299e+003	1.012102e+000	2.914500e+001	7.687956e-006	3.669585e+003	2.004102e+000	-2.917740e+001	-5.551414e-006	-3.543127e+003	3.006102e+000	-2.917740e+001	-4.975790e-006	-3.544839e+003	4.010102e+000	2.914396e+001	6.976890e-006	3.666327e+003	
1.043400e-004	2.784222e+001	-8.546168e-005	3.634298e+003	1.012104e+000	2.784012e+001	-8.563098e-005	3.637541e+003	2.004104e+000	-2.787776e+001	8.749664e-005	-3.509438e+003	3.006104e+000	-2.787671e+001	8.793682e-005	-3.510733e+003	4.010104e+000	2.784117e+001	-8.569870e-005	3.633964e+003	
1.065600e-004	2.651533e+001	-1.251459e-004	3.547715e+003	1.012107e+000	2.651428e+001	-1.253491e-004	3.550805e+003	2.004107e+000	-2.655192e+001	1.269777e-004	-3.421266e+003	3.006107e+000	-2.655192e+001	1.265375e-004	-3.422560e+003	4.010107e+000	2.651638e+001	-1.250443e-004	3.547325e+003	
1.087800e-004	2.517586e+001	-1.350331e-004	3.440752e+003	1.012109e+000	2.517481e+001	-1.368616e-004	3.443007e+003	2.004109e+000	-2.521664e+001	1.375421e-004	-3.312519e+003	3.006109e+000	-2.521769e+001	1.372713e-004	-3.314106e+003	4.010109e+000	2.517481e+001	-1.358458e-004	3.440070e+003	
1.110000e-004	2.386050e+001	-1.400106e-004	3.327679e+003	1.012111e+000	2.386050e+001	-1.395704e-004	3.329363e+003	2.004111e+000	-2.389289e+001	1.408943e-004	-3.198050e+003	3.006111e+000	-2.389289e+001	1.406911e-004	-3.199832e+003	4.010111e+000	2.386155e+001	-1.400444e-004	3.326649e+003	
1.132200e-004	2.253361e+001	-1.421438e-004	3.211682e+003	1.012113e+000	2.253256e+001	-1.429226e-004	3.213227e+003	2.004113e+000	-2.256286e+001	1.432307e-004	-3.081243e+003	3.006113e+000	-2.256286e+001	1.437724e-004	-3.082886e+003	4.010113e+000	2.253361e+001	-1.416020e-004	3.210861e+003	
1.154400e-004	2.120148e+001	-1.448526e-004	3.093695e+003	1.012115e+000	2.120567e+001	-1.455637e-004	3.094627e+003	2.004115e+000	-2.123492e+001	1.456009e-004	-2.962502e+003	3.006115e+000	-2.123387e+001	1.448560e-004	-2.964228e+003	4.010115e+000	2.120462e+001	-1.445140e-004	3.093235e+003	
1.176600e-004	1.987354e+001	-1.471212e-004	2.973661e+003	1.012118e+000	1.987354e+001	-1.454960e-004	2.974969e+003	2.004118e+000	-1.990489e+001	1.462104e-004	-2.842535e+003	3.006118e+000	-1.990489e+001	1.467183e-004	-2.844358e+003	4.010118e+000	1.987354e+001	-1.466472e-004	2.973536e+003	
1.198800e-004	1.854141e+001	-1.477646e-004	2.852430e+003	1.012120e+000	1.853721e+001	-1.479678e-004	2.854323e+003	2.004120e+000	-1.857380e+001	1.480388e-004	-2.721566e+003	3.006120e+000	-1.857485e+001	1.474971e-004	-2.723403e+003	4.010120e+000	1.853826e+001	-1.473244e-004	2.852681e+003	
1.221000e-004	1.721452e+001	-1.483402e-004	2.730698e+003	1.012122e+000	1.721766e+001	-1.474599e-004	2.732870e+003	2.004122e+000	-1.724482e+001	1.482758e-004	-2.599747e+003	3.006122e+000	-1.724482e+001	1.479034e-004	-2.601961e+003	4.010122e+000	1.721452e+001	-1.484757e-004	2.731074e+003	
1.243200e-004	1.587924e+001	-1.495253e-004	2.608242e+003	1.012124e+000	1.588239e+001	-1.495253e-004	2.610776e+003	2.004124e+000	-1.591268e+001	1.494948e-004	-2.477330e+003	3.006124e+000	-1.591373e+001	1.497318e-004	-2.479600e+003	4.010124e+000	1.588029e+001	-1.487465e-004	2.608882e+003	
1.265400e-004	1.455445e+001	-1.503041e-004	2.484979e+003	1.012127e+000	1.455340e+001	-1.502364e-004	2.487540e+003	2.004127e+000	-1.458370e+001	1.489192e-004	-2.354649e+003	3.006127e+000	-1.458475e+001	1.495287e-004	-2.356570e+003	4.010127e+000	1.455130e+001	-1.492206e-004	2.486385e+003	
1.287600e-004	1.321707e+001	-1.499994e-004	2.361521e+003	1.012129e+000	1.321917e+001	-1.506089e-004	2.363859e+003	2.004129e+000	-1.325052e+001	1.498673e-004	-2.231815e+003	3.006129e+000	-1.325157e+001	1.497996e-004	-2.233513e+003	4.010129e+000	1.321707e+001	-1.504396e-004	2.363191e+003	
1.309800e-004	1.188599e+001	-1.523019e-004	2.237241e+003	1.012131e+000	1.188494e+001	-1.523019e-004	2.239329e+003	2.004131e+000	-1.191839e+001	1.498334e-004	-2.108604e+003	3.006131e+000	-1.191839e+001	1.509847e-004	-2.109857e+003	4.010131e+000	1.188704e+001	-1.527082e-004	2.238564e+003	
1.332000e-004	1.056120e+001	-1.498978e-004	2.113004e+003	1.012133e+000	1.056329e+001	-1.498301e-004	2.115120e+003	2.004133e+000	-1.059045e+001	1.506799e-004	-1.985060e+003	3.006133e+000	-1.059045e+001	1.498334e-004	-1.986188e+003	4.010133e+000	1.056225e+001	-1.498639e-004	2.114173e+003	
1.354200e-004	9.229066e+000	-1.504734e-004	1.989518e+003	1.012135e+000	9.231162e+000	-1.513876e-004	1.991286e+003	2.004135e+000	-9.259365e+000	1.503075e-004	-1.861321e+003	3.006135e+000	-9.257269e+000	1.516619e-004	-1.862240e+003	4.010135e+000	9.229066e+000	-1.520310e-004	1.990061e+003	
1.376400e-004	7.899031e+000	-1.507443e-004	1.865684e+003	1.012138e+000	7.900079e+000	-1.514554e-004	1.866784e+003	2.004138e+000	-7.929330e+000	1.502059e-004	-1.737776e+003	3.006138e+000	-7.928282e+000	1.504768e-004	-1.738027e+003	4.010138e+000	7.900079e+000	-1.514215e-004	1.865308e+003	
1.398600e-004	6.562707e+000	-1.512183e-004	1.741544e+003	1.012140e+000	6.562707e+000	-1.516924e-004	1.742156e+003	2.004140e+000	-6.598247e+000	1.518650e-004	-1.613592e+003	3.006140e+000	-6.597199e+000	1.515941e-004	-1.613842e+003	4.010140e+000	6.561659e+000	-1.505411e-004	1.741168e+003	
1.420800e-004	5.237912e+000	-1.515569e-004	1.617069e+003	1.012142e+000	5.236864e+000	-1.524035e-004	1.617139e+003	2.004142e+000	-5.267164e+000	1.509847e-004	-1.489087e+003	3.006142e+000	-5.265067e+000	1.514248e-004	-1.489268e+003	4.010142e+000	5.235816e+000	-1.529114e-004	1.616415e+003	
1.443000e-004	3.907877e+000	-1.517601e-004	1.492372e+003	1.012144e+000	3.905781e+000	-1.511506e-004	1.492345e+003	2.004144e+000	-3.932936e+000	1.510185e-004	-1.364930e+003	3.006144e+000	-3.935032e+000	1.514926e-004	-1.364735e+003	4.010144e+000	3.905781e+000	-1.515569e-004	1.491245e+003	
1.465200e-004	2.576794e+000	-1.524712e-004	1.367300e+003	1.012147e+000	2.576794e+000	-1.523696e-004	1.367564e+003	2.004147e+000	-2.601853e+000	1.523729e-004	-1.240202e+003	3.006147e+000	-2.603949e+000	1.513910e-004	-1.240216e+003	4.010147e+000	2.576794e+000	-1.513199e-004	1.366729e+003	
1.487400e-004	1.245711e+000	-1.522680e-004	1.242018e+003	1.012149e+000	1.247807e+000	-1.531822e-004	1.241948e+003	2.004149e+000	-1.272866e+000	1.520005e-004	-1.115071e+003	3.006149e+000	-1.273914e+000	1.525761e-004	-1.115252e+003	4.010149e+000	1.247807e+000	-1.525050e-004	1.241823e+003	
1.509600e-004	1.724598e-001	-1.526066e-004	1.116681e+003	1.012151e+000	1.714117e-001	-1.515231e-004	1.116681e+003	2.004151e+000	-1.933261e-001	1.517296e-004	-9.902043e+002	3.006151e+000	-1.922780e-001	1.515941e-004	-9.902043e+002	4.010151e+000	1.714117e-001	-1.518955e-004	1.116681e+003	
1.531800e-004	8.956630e-003	-9.101476e-005	1.016525e+003	1.012153e+000	7.908533e-003	-9.104862e-005	1.016957e+003	2.004153e+000	-3.296725e-002	9.067950e-005	-8.905473e+002	3.006153e+000	-3.296725e-002	9.017160e-005	-8.908117e+002	4.010153e+000	8.956630e-003	-9.128565e-005	1.016706e+003	
1.554000e-004	3.716146e-003	-2.298946e-005	9.696567e+002	1.012155e+000	2.668049e-003	-2.329420e-005	9.699490e+002	2.004155e+000	-2.563057e-002	2.302666e-005	-8.438014e+002	3.006155e+000	-2.667867e-002	2.316210e-005	-8.442190e+002	4.010155e+000	2.668049e-003	-2.353122e-005	9.695036e+002	
1.576200e-004	-1.524339e-003	-7.041267e-006	9.573107e+002	1.012158e+000	-1.524339e-003	-7.379869e-006	9.573386e+002	2.004158e+000	-2.353438e-002	6.265824e-006	-8.317589e+002	3.006158e+000	-2.248628e-002	6.367405e-006	-8.320791e+002	4.010158e+000	-4.762423e-004	-7.379869e-006	9.567957e+002	
1.598400e-004	-3.620533e-003	-4.061562e-006	9.527462e+002	1.012160e+000	-4.668630e-003	-4.941929e-006	9.522729e+002	2.004160e+000	-1.934199e-002	3.489281e-006	-8.277485e+002	3.006160e+000	-1.934199e-002	4.505089e-006	-8.276093e+002	4.010160e+000	-5.716727e-003	-3.790680e-006	9.522033e+002	
1.620600e-004	-7.812921e-003	-2.910312e-006	9.498800e+002	1.012162e+000	-7.812921e-003	-2.707151e-006	9.491283e+002	2.004162e+000	-1.829389e-002	2.405752e-006	-8.253250e+002	3.006162e+000	-1.619770e-002	2.947516e-006	-8.245454e+002	4.010162e+000	-6.764824e-003	-3.621378e-006	9.491562e+002	
1.642800e-004	-1.095721e-002	-2.707151e-006	9.475706e+002	1.012164e+000	-7.812921e-003	-2.300827e-006	9.470695e+002	2.004164e+000	-1.200531e-002	2.033289e-006	-8.235000e+002	3.006164e+000	-1.514960e-002	1.830127e-006	-8.225813e+002	4.010164e+000	-7.812921e-003	-2.436268e-006	9.466658e+002	
1.665000e-004	-8.861018e-003	-2.707151e-006	9.453447e+002	1.012167e+000	-9.909115e-003	-1.759063e-006	9.454004e+002	2.004166e+000	-1.305341e-002	1.728546e-006	-8.219535e+002	3.006166e+000	-1.200531e-002	2.270311e-006	-8.208956e+002	4.010166e+000	-8.861018e-003	-1.962225e-006	9.448575e+002	
1.687200e-004	-1.305341e-002	-1.352739e-006	9.436757e+002	1.012169e+000	-1.200531e-002	-2.402408e-006	9.436896e+002	2.004169e+000	-1.095721e-002	1.288362e-006	-8.207132e+002	3.006169e+000	-1.095721e-002	1.626965e-006	-8.192933e+002	4.010169e+000	-1.200531e-002	-2.402408e-006	9.430632e+002	
1.709400e-004	-1.410150e-002	-1.860644e-006	9.423546e+002	1.012171e+000	-1.095721e-002	-2.571710e-006	9.416447e+002	2.004171e+000	-1.200531e-002	1.830127e-006	-8.194312e+002	3.006171e+000	-8.861018e-003	1.559245e-006	-8.179835e+002	4.010171e+000	-1.305341e-002	-2.097666e-006	9.412131e+002	
1.731600e-004	-1.410150e-002	-2.910312e-006	9.403932e+002	1.012173e+000	-1.095721e-002	-1.047997e-006	9.401566e+002	2.004173e+000	-7.812921e-003	1.694686e-006	-8.179821e+002	3.006173e+000	-8.861018e-003	1.728546e-006	-8.166318e+002	4.010173e+000	-1.410150e-002	-1.996085e-006	9.395302e+002	
1.753800e-004	-1.410150e-002	-8.786955e-007	9.388355e+002	1.012175e+000	-1.200531e-002	-1.826783e-006	9.389747e+002	2.004175e+000	-7.812921e-003	9.158994e-007	-8.169088e+002	3.006175e+000	-6.764824e-003	1.356083e-006	-8.153637e+002	4.010175e+000	-1.410150e-002	-2.029945e-006	9.378750e+002	
1.776000e-004	-1.305341e-002	-1.928364e-006	9.376815e+002	1.012178e+000	-1.410150e-002	-1.149578e-006	9.377511e+002	2.004178e+000	-7.812921e-003	8.820391e-007	-8.161697e+002	3.006178e+000	-8.861018e-003	2.134869e-006	-8.139285e+002	4.010178e+000	-1.514960e-002	-1.081857e-006	9.365957e+002	
1.798200e-004	-1.410150e-002	-9.125558e-007	9.365136e+002	1.012180e+000	-1.410150e-002	-1.894504e-006	9.364996e+002	2.004180e+000	-7.812921e-003	1.119061e-006	-8.153470e+002	3.006180e+000	-8.861018e-003	7.127377e-007	-8.127578e+002	4.010180e+000	-1.305341e-002	-2.165386e-006	9.352607e+002	
1.820400e-004	-1.410150e-002	-1.691342e-006	9.354431e+002	1.012182e+000	-1.305341e-002	-7.771147e-007	9.354013e+002	2.004182e+000	-7.812921e-003	8.820391e-007	-8.145243e+002	3.006182e+000	-6.764824e-003	1.051340e-006	-8.120326e+002	4.010182e+000	-1.200531e-002	-5.062324e-007	9.341624e+002	
1.842600e-004	-1.305341e-002	-4.385119e-007	9.345675e+002	1.012184e+000	-1.514960e-002	-1.183438e-006	9.345953e+002	2.004184e+000	-7.812921e-003	3.064143e-007	-8.140358e+002	3.006184e+000	-9.909115e-003	1.322223e-006	-8.110568e+002	4.010184e+000	-1.410150e-002	-1.725203e-006	9.332450e+002	
1.864800e-004	-1.305341e-002	-4.385119e-007	9.342069e+002	1.012186e+000	-1.305341e-002	-1.488181e-006	9.334970e+002	2.004186e+000	-6.764824e-003	1.322223e-006	-8.133662e+002	3.006186e+000	-7.812921e-003	6.939233e-008	-8.104847e+002	4.010186e+000	-1.305341e-002	-1.285019e-006	9.320075e+002	
1.887000e-004	-1.305341e-002	-1.928364e-006	9.332339e+002	1.012189e+000	-1.200531e-002	-5.739530e-007	9.326492e+002	2.004189e+000	-6.764824e-003	3.553205e-008	-8.128080e+002	3.006189e+000	-1.095721e-002	7.127377e-007	-8.101632e+002	4.010189e+000	-1.095721e-002	-3.369310e-007	9.313407e+002	
1.909200e-004	-1.514960e-002	3.402746e-007	9.325810e+002	1.012191e+000	-1.305341e-002	-1.555901e-006	9.317736e+002	2.004191e+000	-7.812921e-003	7.804582e-007	-8.124726e+002	3.006191e+000	-7.812921e-003	6.788774e-007	-8.095910e+002	4.010191e+000	-1.305341e-002	-1.217298e-006	9.307017e+002	
1.931400e-004	-1.200531e-002	-1.183438e-006	9.322343e+002	1.012193e+000	-1.200531e-002	-6.416736e-007	9.308702e+002	2.004193e+000	-7.812921e-003	1.897847e-006	-8.113715e+002	3.006193e+000	-8.861018e-003	7.127377e-007	-8.090189e+002	4.010193e+000	-1.095721e-002	-1.251159e-006	9.296869e+002	
1.953600e-004	-1.514960e-002	6.939233e-008	9.317763e+002	1.012195e+000	-1.305341e-002	-1.352739e-006	9.300502e+002	2.004195e+000	-8.861018e-003	-4.046516e-007	-8.107576e+002	3.006195e+000	-6.764824e-003	1.491524e-006	-8.081127e+002	4.010195e+000	-1.200531e-002	-9.125558e-007	9.287974e+002	
1.975800e-004	-1.305341e-002	-1.420460e-006	9.312209e+002	1.012198e+000	-1.200531e-002	-1.386600e-006	9.289241e+002	2.004198e+000	-9.909115e-003	1.051340e-006	-8.104917e+002	3.006198e+000	-8.861018e-003	-4.723722e-007	-8.076938e+002	4.010198e+000	-1.305341e-002	-6.755338e-007	9.281445e+002	

Data Table [1,11]
Timestamp: 07/10/2025 16:08:50
TableVersion: 4.4.0
Number of pulses: 5
Pulse Sequence: 0XUNDP-
Pulse Points: 90
Monitoring: YES
SampleName: WMO_1-2-2_50IDE_D2
Area [mm2]: 0.00027
Thickness [nm]: 50000
Number Of Ceramic Layers: 1
Current Range: 5 (1mA)
Voltage Monitor Range: passive monitor
Pund Frequency [Hz]: 5000
Pund Amplitude [V]: 30
Write Pulse Time [s]: 0.0001
Write Pulse Rise Time [s]: 5e-005
Write Pulse Amplitude [V]: 30
Waveform: 1
Read Pulse Delay [s]: 1
Write Pulse Delay [s]: 1
Settings: OM MON
Pvmax+ [uC/cm2]: 3365.42
Pvmax- [uC/cm2]: -3365.42
Pr+ [uC/cm2]: 1195.01
Pr- [uC/cm2]: -1094.29
Prrel+ [uC/cm2]: -54.0808
Prrel- [uC/cm2]: -78.511
Px [uC/cm2]: -131.603
Pnsw [uC/cm2]: 3419.5
Psw [uC/cm2]: 3443.93
dPsw [uC/cm2]: 24.4302
Vc+ [V]: 2.10063
Rav [Ohm]: 465303
Wloss [uJ/cm2]: 791.444
Vmax+ [V]: 29.9604
Vmax- [V]: -29.9823
Ipk+ [A]: 0.000215521
Ipk- [A]: -0.000199267
Basic System: TFAnalyzer 2000 E
Measure Head: FE 830-2
MeasureHal Profile: default
Program Version: 3.0.56.0
Operator: Unknown
HV Amplifier: FE-Head (Monitored)
Measurement Topology: electrical 3, strain 3
Fatigue Frequency [Hz]: 100000
Fatigue Amplitude [V]: 30
Fatigue Offset [V]: 0
Total Cycles: 1000
Measurement Status: 0
Time [s]	V [V]	I [A]	P [uC/cm2]	Time [s]	V [V]	I [A]	P [uC/cm2]	Time [s]	V [V]	I [A]	P [uC/cm2]	Time [s]	V [V]	I [A]	P [uC/cm2]	Time [s]	V [V]	I [A]	P [uC/cm2]	
0.000000e+000	1.105282e-002	3.388728e-007	-1.316031e+002	1.001000e+000	1.210092e-002	-6.769357e-007	-5.408077e+001	2.002000e+000	-4.030393e-002	-2.367520e-007	-5.408077e+001	3.003000e+000	-4.135202e-002	2.699666e-010	-7.851096e+001	4.005000e+000	1.210092e-002	-3.383328e-007	-5.898072e+001
